Repository: microphilosophy-R/TPMS-Heat-Exchanger-

# TPMS_HE_main

Integrated TPMS heat-exchanger solver package (Stage-1 + Stage-2 merged).

## Latest Progress (2026-03-17)

- Packed-bed backend now uses a canonical strategy layer in
  `models/packed_closures.py`.
- Canonical packed config fields are:
  `uncertainty_mode`, `hydraulic_model`, `htc_model`,
  `ht_enhancement_model`, and `kinetic_model`.
- Geometry structure now constrains downstream channel and packed submodel
  choices in UI, validation, and `normalize_config()`.
- `wang_wall_htc` means wall HTC only; bed conduction still follows the
  Martin-Nilles framework.
- `ergun_phi_fit` means Ergun base friction with Chapter 3 phi correction,

File: TPMS_HE_main/models/solid_data/CARBON_FIBER_NORMAL_TO_FIBER.csv
T/K,rho/(kg/m3),cp/(J/(kg.K)),K/(W/(m.K)),alpha_thermal/(1/K),resistivity/(ohm.m)
1,1774,0.0184,0.005,0,0
1.5,1774,0.0863,0.00713,0,0
2,1774,0.24,0.009,0,0
2.5,1774,0.474,0.0106,0,0
3,1774,0.783,0.0121,0,0
3.5,1774,1.16,0.0134,0,0
4,1774,1.61,0.0146,0,0
4.5,1774,2.11,0.0156,0,0
5,1774,2.61,0.0171,0,0
5.5,1774,3.18,0.0184,0,0
6,1774,3.79,0.0197,0,0
6.5,1774,4.45,0.021,0,0
7,1774,5.14,0.0223,0,0
7.5,1774,5.87,0.0235,0,0
8,1774,6.63,0.0248,0,0
8.5,1774,7.43,0.0261,0,0
9,1774,8.26,0.0274,0,0
9.5,1774,9.16,0.0285,0.0000001473462564,0
10,1774,10,0.03,0.000000391250528,0
10.5,1774,10.9,0.0315,0.0000006352052086,0
11,1774,11.7,0.033,0.0000008791925821,0
11.5,1774,12.6,0.0345,0.000001123195094,0
12,1774,13.6,0.0361,0.000001367195352,0
12.5,1774,14.5,0.0376,0.000001611176123,0
13,1774,15.5,0.0392,0.000001855120335,0
13.5,1774,16.4,0.0408,0.000002099011074,0
14,1774,17.4,0.0424,0.000002342831588,0
14.5,1774,18.4,0.044,0.000002586565281,0
15,1774,19.4,0.0456,0.000002830195716,0
15.5,1774,20.5,0.0473,0.000003073706613,0
16,1774,21.5,0.0489,0.000003317081848,0
16.5,1774,22.5,0.0506,0.000003560305455,0
17,1774,23.6,0.0522,0.000003803361623,0
17.5,1774,24.6,0.0538,0.000004046234697,0
18,1774,25.7,0.0555,0.000004288909174,0
18.5,1774,26.8,0.0571,0.000004531369708,0
19,1774,27.8,0.0588,0.000004773601106,0
19.5,1774,29,0.0605,0.000005015588327,0
20,1774,30,0.062,0.000005257316483,0
20.5,1774,31,0.0635,0.000005498770838,0
21,1774,32,0.065,0.000005739936808,0
21.5,1774,33,0.0664,0.000005980799959,0
22,1774,34,0.0679,0.000006221346008,0
22.5,1774,35,0.0693,0.00000646156082,0
23,1774,36,0.0708,0.000006701430412,0
23.5,1774,37.1,0.0722,0.000006940940947,0
24,1774,38.1,0.0736,0.000007180078739,0
24.5,1774,39.1,0.075,0.000007418830246,0
25,1774,40.1,0.0764,0.000007657182077,0
25.5,1774,41.1,0.0778,0.000007895120984,0
26,1774,42.2,0.0792,0.000008132633867,0
26.5,1774,43.2,0.0806,0.000008369707771,0
27,1774,44.3,0.082,0.000008606329886,0
27.5,1774,45.3,0.0833,0.000008842487545,0
28,1774,46.4,0.0847,0.000009078168227,0
28.5,1774,47.4,0.086,0.000009313359552,0
29,1774,48.5,0.0874,0.000009548049285,0
29.5,1774,49.6,0.0887,0.00000978222533,0
30,1774,50.6,0.09,0.00001001587574,0
30.5,1774,51.6,0.0913,0.00001024898869,0
31,1774,52.7,0.0926,0.00001048155252,0
31.5,1774,53.7,0.0939,0.0000107135557,0
32,1774,54.8,0.0951,0.00001094498684,0
32.5,1774,55.9,0.0964,0.00001117583468,0
33,1774,56.9,0.0977,0.0000114060881,0
33.5,1774,58,0.0989,0.00001163573614,0
34,1774,59.1,0.1,0.00001186476795,0
34.5,1774,60.2,0.101,0.00001209317283,0
35,1774,61.4,0.103,0.00001232094022,0
35.5,1774,62.5,0.104,0.00001254805967,0
36,1774,63.7,0.105,0.0000127745209,0
36.5,1774,64.8,0.106,0.00001300031375,0
37,1774,66,0.108,0.00001322542818,0
37.5,1774,67.2,0.109,0.00001344985431,0
38,1774,68.4,0.11,0.00001367358236,0
38.5,1774,69.7,0.111,0.00001389660273,0
39,1774,70.9,0.113,0.00001411890589,0
39.5,1774,72.1,0.114,0.0000143404825,0
40,1774,73.5,0.115,0.00001456132332,0
40.5,1774,74.9,0.116,0.00001478141923,0
41,1774,76.3,0.117,0.00001500076127,0
41.5,1774,77.8,0.119,0.00001521934059,0
42,1774,79.3,0.12,0.00001543714847,0
42.5,1774,80.8,0.121,0.00001565417633,0
43,1774,82.3,0.122,0.00001587041569,0
43.5,1774,83.8,0.123,0.00001608585823,0
44,1774,85.4,0.124,0.00001630049573,0
44.5,1774,86.9,0.126,0.00001651432011,0
45,1774,88.5,0.127,0.00001672732342,0
45.5,1774,90.1,0.128,0.00001693949781,0
46,1774,91.7,0.129,0.00001715083559,0
46.5,1774,93.3,0.131,0.00001736132917,0
47,1774,95,0.132,0.00001757097107,0
47.5,1774,96.6,0.133,0.00001777975397,0
48,1774,98.3,0.135,0.00001798767065,0
48.5,1774,99.9,0.136,0.000018194714,0
49,1774,102,0.137,0.00001840087706,0
49.5,1774,103,0.138,0.00001860615297,0
50,1774,105,0.14,0.00001881053499,0
50.5,1774,107,0.142,0.0000190140165,0
51,1774,108,0.143,0.00001921659102,0
51.5,1774,110,0.145,0.00001941825215,0
52,1774,112,0.147,0.00001961899364,0
52.5,1774,114,0.149,0.00001981880935,0
53,1774,115,0.15,0.00002001769324,0
53.5,1774,117,0.152,0.0000202156394,0
54,1774,119,0.154,0.00002041264204,0
54.5,1774,121,0.156,0.00002060869548,0
55,1774,122,0.158,0.00002080379414,0
55.5,1774,124,0.159,0.00002099793258,0
56,1774,126,0.161,0.00002119110545,0
56.5,1774,128,0.163,0.00002138330752,0
57,1774,129,0.165,0.00002157453369,0
57.5,1774,131,0.166,0.00002176477894,0
58,1774,133,0.168,0.00002195403839,0
58.5,1774,135,0.17,0.00002214230725,0
59,1774,136,0.172,0.00002232958085,0
59.5,1774,138,0.174,0.00002251585463,0
60,1774,140,0.175,0.00002270112414,0
60.5,1774,142,0.176,0.00002288538502,0
61,1774,143,0.178,0.00002306863304,0
61.5,1774,145,0.179,0.00002325086407,0
62,1774,147,0.18,0.00002343207409,0
62.5,1774,148,0.181,0.00002361225918,0
63,1774,150,0.182,0.00002379141553,0
63.5,1774,151,0.184,0.00002396953942,0
64,1774,153,0.185,0.00002414662727,0
64.5,1774,155,0.186,0.00002432267557,0
65,1774,156,0.187,0.00002449768093,0
65.5,1774,158,0.188,0.00002467164005,0
66,1774,160,0.19,0.00002484454974,0
66.5,1774,161,0.191,0.00002501640693,0
67,1774,163,0.192,0.00002518720862,0
67.5,1774,165,0.193,0.00002535695192,0
68,1774,166,0.195,0.00002552563405,0
68.5,1774,168,0.196,0.00002569325233,0
69,1774,170,0.197,0.00002585980417,0
69.5,1774,171,0.198,0.00002602528708,0
70,1774,173,0.2,0.00002618969868,0
70.5,1774,175,0.202,0.00002635303666,0
71,1774,177,0.203,0.00002651529883,0
71.5,1774,179,0.205,0.0000266764831,0
72,1774,181,0.207,0.00002683658746,0
72.5,1774,183,0.209,0.00002699561001,0
73,1774,185,0.21,0.00002715354892,0
73.5,1774,186,0.212,0.00002731040248,0
74,1774,188,0.214,0.00002746616907,0
74.5,1774,190,0.216,0.00002762084716,0
75,1774,192,0.218,0.00002777443529,0
75.5,1774,194,0.22,0.00002792693214,0
76,1774,196,0.222,0.00002807833643,0
76.5,1774,198,0.224,0.000028228647,0
77,1774,200,0.226,0.00002837786279,0
77.5,1774,202,0.229,0.0000285259828,0
78,1774,204,0.231,0.00002867300613,0
78.5,1774,206,0.233,0.00002881893199,0
79,1774,207,0.235,0.00002896375966,0
79.5,1774,209,0.237,0.00002910748849,0
80,1774,211,0.24,0.00002925011795,0
80.5,1774,212,0.243,0.00002939164758,0
81,1774,214,0.246,0.00002953207702,0
81.5,1774,215,0.249,0.00002967140596,0
82,1774,217,0.251,0.00002980963422,0
82.5,1774,218,0.254,0.00002994676167,0
83,1774,220,0.257,0.00003008278829,0
83.5,1774,221,0.26,0.00003021771411,0
84,1774,222,0.263,0.00003035153929,0
84.5,1774,224,0.266,0.00003048426403,0
85,1774,225,0.269,0.00003061588863,0
85.5,1774,227,0.272,0.00003074641347,0
86,1774,228,0.274,0.000030875839,0
86.5,1774,229,0.277,0.00003100416577,0
87,1774,231,0.28,0.0000311313944,0
87.5,1774,232,0.283,0.00003125752558,0
88,1774,233,0.285,0.00003138256008,0
88.5,1774,235,0.288,0.00003150649877,0
89,1774,236,0.29,0.00003162934257,0
89.5,1774,237,0.293,0.0000317510925,0
90,1774,239,0.295,0.00003187174962,0
90.5,1774,241,0.297,0.00003199131512,0
91,1774,242,0.298,0.00003210979021,0
91.5,1774,244,0.3,0.00003222717621,0
92,1774,246,0.301,0.00003234347451,0
92.5,1774,247,0.303,0.00003245868655,0
93,1774,249,0.304,0.00003257281387,0
93.5,1774,251,0.305,0.00003268585808,0
94,1774,252,0.306,0.00003279782084,0
94.5,1774,254,0.307,0.00003290870391,0
95,1774,256,0.308,0.00003301850909,0
95.5,1774,258,0.309,0.00003312723828,0
96,1774,259,0.31,0.00003323489343,0
96.5,1774,261,0.311,0.00003334147657,0
97,1774,263,0.312,0.00003344698979,0
97.5,1774,265,0.312,0.00003355143525,0
98,1774,267,0.313,0.00003365481518,0
98.5,1774,268,0.314,0.00003375713189,0
99,1774,270,0.314,0.00003385838772,0
99.5,1774,272,0.314,0.00003395858512,0
100,1774,274,0.315,0.00003405772658,0
100.5,1774,276,0.316,0.00003415581464,0
101,1774,277,0.318,0.00003425285195,0
101.5,1774,279,0.319,0.00003434884118,0
102,1774,281,0.32,0.00003444378508,0
102.5,1774,283,0.322,0.00003453768648,0
103,1774,284,0.323,0.00003463054823,0
103.5,1774,286,0.324,0.00003472237329,0
104,1774,288,0.326,0.00003481316464,0
104.5,1774,289,0.327,0.00003490292534,0
105,1774,291,0.329,0.00003499165852,0
105.5,1774,293,0.33,0.00003507936734,0
106,1774,294,0.332,0.00003516605505,0
106.5,1774,296,0.333,0.00003525172494,0
107,1774,298,0.335,0.00003533638035,0
107.5,1774,300,0.336,0.00003542002471,0
108,1774,301,0.338,0.00003550266147,0
108.5,1774,303,0.339,0.00003558429415,0
109,1774,305,0.341,0.00003566492634,0
109.5,1774,306,0.342,0.00003574456167,0
110,1774,308,0.344,0.00003582320381,0
110.5,1774,310,0.346,0.00003590085652,0
111,1774,311,0.347,0.00003597752358,0
111.5,1774,313,0.349,0.00003605320884,0
112,1774,315,0.351,0.00003612791621,0
112.5,1774,316,0.353,0.00003620164963,0
113,1774,318,0.354,0.0000362744131,0
113.5,1774,320,0.356,0.00003634621067,0
114,1774,321,0.358,0.00003641704646,0
114.5,1774,323,0.359,0.0000364869246,0
115,1774,325,0.361,0.0000365558493,0
115.5,1774,326,0.363,0.00003662382482,0
116,1774,328,0.365,0.00003669085544,0
116.5,1774,329,0.367,0.00003675694552,0
117,1774,331,0.369,0.00003682209943,0
117.5,1774,333,0.37,0.00003688632163,0
118,1774,334,0.372,0.0000369496166,0
118.5,1774,336,0.374,0.00003701198886,0
119,1774,338,0.376,0.00003707344298,0
119.5,1774,339,0.378,0.00003713398359,0
120,1774,341,0.38,0.00003719361535,0
120.5,1774,343,0.382,0.00003725234295,0
121,1774,344,0.384,0.00003731017115,0
121.5,1774,346,0.385,0.00003736710473,0
122,1774,347,0.387,0.00003742314853,0
122.5,1774,349,0.389,0.00003747830741,0
123,1774,351,0.391,0.00003753258628,0
123.5,1774,352,0.393,0.0000375859901,0
124,1774,354,0.395,0.00003763852385,0
124.5,1774,355,0.397,0.00003769019257,0
125,1774,357,0.399,0.00003774100131,0
125.5,1774,359,0.401,0.00003779095519,0
126,1774,360,0.403,0.00003784005934,0
126.5,1774,362,0.405,0.00003788831895,0
127,1774,364,0.407,0.00003793573921,0
127.5,1774,365,0.409,0.0000379823254,0
128,1774,367,0.411,0.00003802808278,0
128.5,1774,368,0.413,0.00003807301667,0
129,1774,370,0.415,0.00003811713243,0
129.5,1774,372,0.417,0.00003816043544,0
130,1774,373,0.419,0.00003820293112,0
130.5,1774,375,0.421,0.00003824462492,0
131,1774,376,0.423,0.00003828552232,0
131.5,1774,378,0.425,0.00003832562882,0
132,1774,379,0.427,0.00003836494999,0
132.5,1774,381,0.43,0.00003840349137,0
133,1774,383,0.432,0.00003844125859,0
133.5,1774,384,0.434,0.00003847825727,0
134,1774,386,0.436,0.00003851449306,0
134.5,1774,387,0.438,0.00003854997166,0
135,1774,389,0.44,0.00003858469877,0
135.5,1774,391,0.442,0.00003861868015,0
136,1774,392,0.444,0.00003865192155,0
136.5,1774,394,0.446,0.00003868442877,0
137,1774,395,0.448,0.00003871620762,0
137.5,1774,397,0.45,0.00003874726395,0
138,1774,398,0.452,0.00003877760363,0
138.5,1774,400,0.454,0.00003880723254,0
139,1774,402,0.456,0.00003883615659,0
139.5,1774,403,0.458,0.00003886438171,0
140,1774,405,0.46,0.00003889191388,0
140.5,1774,406,0.462,0.00003891875905,0
141,1774,408,0.464,0.00003894492324,0
141.5,1774,409,0.466,0.00003897041245,0
142,1774,411,0.468,0.00003899523272,0
142.5,1774,413,0.47,0.00003901939012,0
143,1774,414,0.472,0.00003904289071,0
143.5,1774,416,0.474,0.0000390657406,0
144,1774,417,0.476,0.00003908794588,0
144.5,1774,419,0.478,0.00003910951269,0
145,1774,420,0.48,0.00003913044718,0
145.5,1774,422,0.482,0.00003915075549,0
146,1774,424,0.484,0.00003917044381,0
146.5,1774,425,0.486,0.00003918951832,0
147,1774,427,0.488,0.00003920798523,0
147.5,1774,428,0.49,0.00003922585075,0
148,1774,430,0.492,0.00003924312112,0
148.5,1774,431,0.494,0.00003925980258,0
149,1774,433,0.496,0.00003927590138,0
149.5,1774,434,0.499,0.00003929142378,0
150,1774,436,0.5,0.00003930637607,0
150.5,1774,438,0.501,0.00003932076454,0
151,1774,439,0.503,0.00003933459547,0
151.5,1774,441,0.504,0.00003934787517,0
152,1774,442,0.505,0.00003936060996,0
152.5,1774,444,0.507,0.00003937280617,0
153,1774,445,0.508,0.00003938447011,0
153.5,1774,447,0.509,0.00003939560814,0
154,1774,448,0.51,0.00003940622659,0
154.5,1774,450,0.512,0.00003941633182,0
155,1774,451,0.513,0.00003942593017,0
155.5,1774,453,0.514,0.00003943502801,0
156,1774,454,0.516,0.00003944363171,0
156.5,1774,456,0.517,0.00003945174763,0
157,1774,457,0.518,0.00003945938214,0
157.5,1774,459,0.519,0.00003946654163,0
158,1774,460,0.52,0.00003947323245,0
158.5,1774,462,0.522,0.000039479461,0
159,1774,464,0.523,0.00003948523365,0
159.5,1774,465,0.524,0.00003949055679,0
160,1774,467,0.525,0.00003949543678,0
160.5,1774,468,0.526,0.00003949988001,0
161,1774,470,0.527,0.00003950389286,0
161.5,1774,471,0.529,0.00003950748171,0
162,1774,473,0.53,0.00003951065292,0
162.5,1774,474,0.531,0.00003951341288,0
163,1774,476,0.532,0.00003951576794,0
163.5,1774,477,0.533,0.00003951772447,0
164,1774,479,0.534,0.00003951928883,0
164.5,1774,480,0.535,0.00003952046738,0
165,1774,482,0.536,0.00003952126646,0
165.5,1774,483,0.537,0.00003952169243,0
166,1774,485,0.538,0.0000395217516,0
166.5,1774,486,0.539,0.00003952145032,0
167,1774,488,0.541,0.00003952079491,0
167.5,1774,489,0.542,0.00003951979168,0
168,1774,491,0.543,0.00003951844694,0
168.5,1774,493,0.544,0.00003951676697,0
169,1774,494,0.545,0.00003951475807,0
169.5,1774,496,0.546,0.00003951242651,0
170,1774,497,0.547,0.00003950977856,0
170.5,1774,499,0.548,0.00003950682047,0
171,1774,500,0.549,0.00003950355848,0
171.5,1774,502,0.549,0.00003949999882,0
172,1774,503,0.55,0.00003949614771,0
172.5,1774,505,0.551,0.00003949201134,0
173,1774,506,0.552,0.0000394875959,0
173.5,1774,508,0.553,0.00003948290757,0
174,1774,509,0.554,0.00003947795251,0
174.5,1774,511,0.555,0.00003947273685,0
175,1774,513,0.556,0.00003946726672,0
175.5,1774,514,0.557,0.00003946726672,0
176,1774,516,0.558,0.00003946726672,0
176.5,1774,517,0.559,0.00003946726672,0
177,1774,519,0.559,0.00003946726672,0
177.5,1774,520,0.56,0.00003946726672,0
178,1774,522,0.561,0.00003946726672,0
178.5,1774,523,0.562,0.00003946726672,0
179,1774,525,0.563,0.00003946726672,0
179.5,1774,527,0.564,0.00003946726672,0
180,1774,528,0.564,0.00003946726672,0
180.5,1774,530,0.565,0.00003946726672,0
181,1774,531,0.566,0.00003946726672,0
181.5,1774,533,0.567,0.00003946726672,0
182,1774,534,0.568,0.00003946726672,0
182.5,1774,536,0.568,0.00003946726672,0
183,1774,537,0.569,0.00003946726672,0
183.5,1774,539,0.57,0.00003946726672,0
184,1774,541,0.571,0.00003946726672,0
184.5,1774,542,0.571,0.00003946726672,0
185,1774,544,0.572,0.00003946726672,0
185.5,1774,545,0.573,0.00003946726672,0
186,1774,547,0.574,0.00003946726672,0
186.5,1774,548,0.574,0.00003946726672,0
187,1774,550,0.575,0.00003946726672,0
187.5,1774,552,0.576,0.00003946726672,0
188,1774,553,0.576,0.00003946726672,0
188.5,1774,555,0.577,0.00003946726672,0
189,1774,556,0.578,0.00003946726672,0
189.5,1774,558,0.578,0.00003946726672,0
190,1774,560,0.579,0.00003946726672,0
190.5,1774,561,0.58,0.00003946726672,0
191,1774,563,0.58,0.00003946726672,0
191.5,1774,564,0.581,0.00003946726672,0
192,1774,566,0.581,0.00003946726672,0
192.5,1774,568,0.582,0.00003946726672,0
193,1774,569,0.583,0.00003946726672,0
193.5,1774,571,0.583,0.00003946726672,0
194,1774,572,0.584,0.00003946726672,0
194.5,1774,574,0.584,0.00003946726672,0
195,1774,576,0.585,0.00003946726672,0
195.5,1774,577,0.585,0.00003946726672,0
196,1774,579,0.586,0.00003946726672,0
196.5,1774,581,0.586,0.00003946726672,0
197,1774,582,0.587,0.00003946726672,0
197.5,1774,584,0.588,0.00003946726672,0
198,1774,585,0.588,0.00003946726672,0
198.5,1774,587,0.589,0.00003946726672,0
199,1774,589,0.589,0.00003946726672,0
199.5,1774,590,0.59,0.00003946726672,0
200,1774,592,0.59,0.00003946726672,0
200.5,1774,594,0.59,0.00003946726672,0
201,1774,596,0.59,0.00003946726672,0
201.5,1774,597,0.591,0.00003946726672,0
202,1774,599,0.591,0.00003946726672,0
202.5,1774,601,0.591,0.00003946726672,0
203,1774,603,0.591,0.00003946726672,0
203.5,1774,605,0.591,0.00003946726672,0
204,1774,607,0.591,0.00003946726672,0
204.5,1774,608,0.591,0.00003946726672,0
205,1774,610,0.591,0.00003946726672,0
205.5,1774,612,0.592,0.00003946726672,0
206,1774,614,0.592,0.00003946726672,0
206.5,1774,616,0.592,0.00003946726672,0
207,1774,618,0.592,0.00003946726672,0
207.5,1774,620,0.592,0.00003946726672,0
208,1774,621,0.592,0.00003946726672,0
208.5,1774,623,0.592,0.00003946726672,0
209,1774,625,0.592,0.00003946726672,0
209.5,1774,627,0.592,0.00003946726672,0
210,1774,629,0.592,0.00003946726672,0
210.5,1774,631,0.592,0.00003946726672,0
211,1774,633,0.592,0.00003946726672,0
211.5,1774,634,0.592,0.00003946726672,0
212,1774,636,0.593,0.00003946726672,0
212.5,1774,638,0.593,0.00003946726672,0
213,1774,640,0.593,0.00003946726672,0
213.5,1774,642,0.593,0.00003946726672,0
214,1774,644,0.593,0.00003946726672,0
214.5,1774,646,0.593,0.00003946726672,0
215,1774,647,0.593,0.00003946726672,0
215.5,1774,649,0.593,0.00003946726672,0
216,1774,651,0.593,0.00003946726672,0
216.5,1774,653,0.593,0.00003946726672,0
217,1774,655,0.593,0.00003946726672,0
217.5,1774,657,0.593,0.00003946726672,0
218,1774,659,0.593,0.00003946726672,0
218.5,1774,661,0.593,0.00003946726672,0
219,1774,662,0.593,0.00003946726672,0
219.5,1774,664,0.593,0.00003946726672,0
220,1774,666,0.593,0.00003946726672,0
220.5,1774,668,0.593,0.00003946726672,0
221,1774,670,0.593,0.00003946726672,0
221.5,1774,672,0.593,0.00003946726672,0
222,1774,674,0.593,0.00003946726672,0
222.5,1774,676,0.593,0.00003946726672,0
223,1774,678,0.593,0.00003946726672,0
223.5,1774,679,0.593,0.00003946726672,0
224,1774,681,0.593,0.00003946726672,0
224.5,1774,683,0.593,0.00003946726672,0
225,1774,685,0.593,0.00003946726672,0
225.5,1774,687,0.593,0.00003946726672,0
226,1774,689,0.593,0.00003946726672,0
226.5,1774,691,0.593,0.00003946726672,0
227,1774,693,0.593,0.00003946726672,0
227.5,1774,694,0.593,0.00003946726672,0
228,1774,696,0.593,0.00003946726672,0
228.5,1774,698,0.593,0.00003946726672,0
229,1774,700,0.593,0.00003946726672,0
229.5,1774,702,0.593,0.00003946726672,0
230,1774,704,0.593,0.00003946726672,0
230.5,1774,706,0.593,0.00003946726672,0
231,1774,707,0.594,0.00003946726672,0
231.5,1774,709,0.594,0.00003946726672,0
232,1774,711,0.594,0.00003946726672,0
232.5,1774,713,0.594,0.00003946726672,0
233,1774,715,0.594,0.00003946726672,0
233.5,1774,717,0.594,0.00003946726672,0
234,1774,719,0.594,0.00003946726672,0
234.5,1774,721,0.594,0.00003946726672,0
235,1774,722,0.594,0.00003946726672,0
235.5,1774,724,0.594,0.00003946726672,0
236,1774,726,0.594,0.00003946726672,0
236.5,1774,728,0.594,0.00003946726672,0
237,1774,730,0.595,0.00003946726672,0
237.5,1774,732,0.595,0.00003946726672,0
238,1774,733,0.595,0.00003946726672,0
238.5,1774,735,0.595,0.00003946726672,0
239,1774,737,0.595,0.00003946726672,0
239.5,1774,739,0.595,0.00003946726672,0
240,1774,741,0.595,0.00003946726672,0
240.5,1774,743,0.595,0.00003946726672,0
241,1774,745,0.596,0.00003946726672,0
241.5,1774,746,0.596,0.00003946726672,0
242,1774,748,0.596,0.00003946726672,0
242.5,1774,750,0.596,0.00003946726672,0
243,1774,752,0.596,0.00003946726672,0
243.5,1774,754,0.597,0.00003946726672,0
244,1774,755,0.597,0.00003946726672,0
244.5,1774,757,0.597,0.00003946726672,0
245,1774,759,0.597,0.00003946726672,0
245.5,1774,761,0.597,0.00003946726672,0
246,1774,763,0.598,0.00003946726672,0
246.5,1774,764,0.598,0.00003946726672,0
247,1774,766,0.598,0.00003946726672,0
247.5,1774,768,0.598,0.00003946726672,0
248,1774,770,0.599,0.00003946726672,0
248.5,1774,772,0.599,0.00003946726672,0
249,1774,773,0.599,0.00003946726672,0
249.5,1774,775,0.599,0.00003946726672,0
250,1774,777,0.6,0.00003946726672,0
250.5,1774,779,0.601,0.00003946726672,0
251,1774,780,0.601,0.00003946726672,0
251.5,1774,782,0.602,0.00003946726672,0
252,1774,783,0.603,0.00003946726672,0
252.5,1774,785,0.603,0.00003946726672,0
253,1774,786,0.604,0.00003946726672,0
253.5,1774,788,0.604,0.00003946726672,0
254,1774,789,0.605,0.00003946726672,0
254.5,1774,791,0.606,0.00003946726672,0
255,1774,793,0.606,0.00003946726672,0
255.5,1774,794,0.607,0.00003946726672,0
256,1774,796,0.608,0.00003946726672,0
256.5,1774,797,0.608,0.00003946726672,0
257,1774,799,0.609,0.00003946726672,0
257.5,1774,800,0.61,0.00003946726672,0
258,1774,802,0.61,0.00003946726672,0
258.5,1774,804,0.611,0.00003946726672,0
259,1774,805,0.612,0.00003946726672,0
259.5,1774,807,0.612,0.00003946726672,0
260,1774,808,0.613,0.00003946726672,0
260.5,1774,810,0.614,0.00003946726672,0
261,1774,812,0.614,0.00003946726672,0
261.5,1774,813,0.615,0.00003946726672,0
262,1774,815,0.616,0.00003946726672,0
262.5,1774,817,0.616,0.00003946726672,0
263,1774,818,0.617,0.00003946726672,0
263.5,1774,820,0.618,0.00003946726672,0
264,1774,822,0.618,0.00003946726672,0
264.5,1774,823,0.619,0.00003946726672,0
265,1774,825,0.62,0.00003946726672,0
265.5,1774,827,0.62,0.00003946726672,0
266,1774,828,0.621,0.00003946726672,0
266.5,1774,830,0.622,0.00003946726672,0
267,1774,832,0.622,0.00003946726672,0
267.5,1774,834,0.623,0.00003946726672,0
268,1774,835,0.624,0.00003946726672,0
268.5,1774,837,0.624,0.00003946726672,0
269,1774,839,0.625,0.00003946726672,0
269.5,1774,841,0.626,0.00003946726672,0
270,1774,843,0.626,0.00003946726672,0
270.5,1774,844,0.627,0.00003946726672,0
271,1774,846,0.628,0.00003946726672,0
271.5,1774,848,0.628,0.00003946726672,0
272,1774,850,0.629,0.00003946726672,0
272.5,1774,852,0.629,0.00003946726672,0
273,1774,854,0.63,0.00003946726672,0
273.5,1774,855,0.631,0.00003946726672,0
274,1774,857,0.631,0.00003946726672,0
274.5,1774,859,0.632,0.00003946726672,0
275,1774,861,0.632,0.00003946726672,0
275.5,1774,863,0.633,0.00003946726672,0
276,1774,865,0.634,0.00003946726672,0
276.5,1774,867,0.634,0.00003946726672,0
277,1774,869,0.635,0.00003946726672,0
277.5,1774,871,0.635,0.00003946726672,0
278,1774,873,0.636,0.00003946726672,0
278.5,1774,875,0.636,0.00003946726672,0
279,1774,877,0.637,0.00003946726672,0
279.5,1774,879,0.637,0.00003946726672,0
280,1774,881,0.638,0.00003946726672,0
280.5,1774,883,0.638,0.00003946726672,0
281,1774,885,0.639,0.00003946726672,0
281.5,1774,888,0.639,0.00003946726672,0
282,1774,890,0.64,0.00003946726672,0
282.5,1774,892,0.64,0.00003946726672,0
283,1774,894,0.641,0.00003946726672,0
283.5,1774,896,0.641,0.00003946726672,0
284,1774,898,0.642,0.00003946726672,0
284.5,1774,901,0.642,0.00003946726672,0
285,1774,903,0.643,0.00003946726672,0
285.5,1774,905,0.643,0.00003946726672,0
286,1774,907,0.643,0.00003946726672,0
286.5,1774,910,0.644,0.00003946726672,0
287,1774,912,0.644,0.00003946726672,0
287.5,1774,914,0.645,0.00003946726672,0
288,1774,917,0.645,0.00003946726672,0
288.5,1774,919,0.645,0.00003946726672,0
289,1774,922,0.646,0.00003946726672,0
289.5,1774,924,0.646,0.00003946726672,0
290,1774,926,0.646,0.00003946726672,0
290.5,1774,929,0.647,0.00003946726672,0
291,1774,931,0.647,0.00003946726672,0
291.5,1774,934,0.647,0.00003946726672,0
292,1774,936,0.647,0.00003946726672,0
292.5,1774,939,0.648,0.00003946726672,0
293,1774,942,0.648,0.00003946726672,0
293.5,1774,944,0.648,0.00003946726672,0
294,1774,947,0.648,0.00003946726672,0
294.5,1774,949,0.649,0.00003946726672,0
295,1774,952,0.649,0.00003946726672,0
295.5,1774,955,0.649,0.00003946726672,0
296,1774,957,0.649,0.00003946726672,0
296.5,1774,960,0.649,0.00003946726672,0
297,1774,963,0.649,0.00003946726672,0
297.5,1774,966,0.65,0.00003946726672,0
298,1774,969,0.65,0.00003946726672,0
298.5,1774,971,0.65,0.00003946726672,0
299,1774,974,0.65,0.00003946726672,0
299.5,1774,977,0.65,0.00003946726672,0
300,1774,980,0.65,0.00003946726672,0
