Repository: microphilosophy-R/TPMS-Heat-Exchanger-

# TPMS_HE_main

Integrated TPMS heat-exchanger solver package (Stage-1 + Stage-2 merged).

## Latest Progress (2026-03-17)

- Packed-bed backend now uses a canonical strategy layer in
  `models/packed_closures.py`.
- Canonical packed config fields are:
  `uncertainty_mode`, `hydraulic_model`, `htc_model`,
  `ht_enhancement_model`, and `kinetic_model`.
- Geometry structure now constrains downstream channel and packed submodel
  choices in UI, validation, and `normalize_config()`.
- `wang_wall_htc` means wall HTC only; bed conduction still follows the
  Martin-Nilles framework.
- `ergun_phi_fit` means Ergun base friction with Chapter 3 phi correction,

File: TPMS_HE_main/models/solid_data/CARBON_FIBER_PARALLEL.csv
T/K,rho/(kg/m3),cp/(J/(kg.K)),K/(W/(m.K)),alpha_thermal/(1/K),resistivity/(ohm.m)
1,1774,0.0184,0.018,-0.000001,0.00002
1.5,1774,0.0863,0.0187,-0.000001,0.00002
2,1774,0.24,0.02,-0.000001,0.00002
2.5,1774,0.474,0.0217,-0.000001,0.0000199
3,1774,0.783,0.0238,-0.000001,0.0000199
3.5,1774,1.16,0.0263,-0.000001,0.0000199
4,1774,1.61,0.0289,-0.000001,0.0000199
4.5,1774,2.11,0.0317,-0.000001,0.0000199
5,1774,2.61,0.0332,-0.000001,0.0000199
5.5,1774,3.18,0.035,-0.000001,0.0000199
6,1774,3.79,0.0368,-0.000001,0.0000198
6.5,1774,4.45,0.0386,-0.000001,0.0000198
7,1774,5.14,0.0403,-0.000001,0.0000198
7.5,1774,5.87,0.0419,-0.000001,0.0000198
8,1774,6.63,0.0435,-0.000001,0.0000198
8.5,1774,7.43,0.0452,-0.000001,0.0000198
9,1774,8.26,0.0468,-0.000001,0.0000198
9.5,1774,9.16,0.048,-0.000001,0.0000198
10,1774,10,0.05,-0.000001,0.0000197
10.5,1774,10.9,0.052,-0.000001,0.0000197
11,1774,11.7,0.0541,-0.000001,0.0000197
11.5,1774,12.6,0.0562,-0.000001,0.0000197
12,1774,13.6,0.0584,-0.000001,0.0000197
12.5,1774,14.5,0.0606,-0.000001,0.0000197
13,1774,15.5,0.0629,-0.000001,0.0000197
13.5,1774,16.4,0.0653,-0.000001,0.0000197
14,1774,17.4,0.0676,-0.000001,0.0000196
14.5,1774,18.4,0.0701,-0.000001,0.0000196
15,1774,19.4,0.0725,-0.000001,0.0000196
15.5,1774,20.5,0.075,-0.000001,0.0000196
16,1774,21.5,0.0776,-0.000001,0.0000196
16.5,1774,22.5,0.0802,-0.000001,0.0000196
17,1774,23.6,0.0829,-0.000001,0.0000196
17.5,1774,24.6,0.0856,-0.000001,0.0000196
18,1774,25.7,0.0884,-0.000001,0.0000195
18.5,1774,26.8,0.0912,-0.000001,0.0000195
19,1774,27.8,0.0941,-0.000001,0.0000195
19.5,1774,29,0.0971,-0.000001,0.0000195
20,1774,30,0.1,-0.000001,0.0000195
20.5,1774,31,0.103,-0.000001,0.0000195
21,1774,32,0.106,-0.000001,0.0000195
21.5,1774,33,0.109,-0.000001,0.0000195
22,1774,34,0.112,-0.000001,0.0000194
22.5,1774,35,0.115,-0.000001,0.0000194
23,1774,36,0.119,-0.000001,0.0000194
23.5,1774,37.1,0.122,-0.000001,0.0000194
24,1774,38.1,0.125,-0.000001,0.0000194
24.5,1774,39.1,0.129,-0.000001,0.0000194
25,1774,40.1,0.132,-0.000001,0.0000194
25.5,1774,41.1,0.136,-0.000001,0.0000193
26,1774,42.2,0.139,-0.000001,0.0000193
26.5,1774,43.2,0.143,-0.000001,0.0000193
27,1774,44.3,0.147,-0.000001,0.0000193
27.5,1774,45.3,0.15,-0.000001,0.0000193
28,1774,46.4,0.154,-0.000001,0.0000193
28.5,1774,47.4,0.158,-0.000001,0.0000193
29,1774,48.5,0.162,-0.000001,0.0000193
29.5,1774,49.6,0.166,-0.000001,0.0000192
30,1774,50.6,0.17,-0.000001,0.0000192
30.5,1774,51.6,0.174,-0.000001,0.0000192
31,1774,52.7,0.178,-0.000001,0.0000192
31.5,1774,53.7,0.183,-0.000001,0.0000192
32,1774,54.8,0.187,-0.000001,0.0000192
32.5,1774,55.9,0.192,-0.000001,0.0000192
33,1774,56.9,0.196,-0.000001,0.0000192
33.5,1774,58,0.201,-0.000001,0.0000191
34,1774,59.1,0.205,-0.000001,0.0000191
34.5,1774,60.2,0.21,-0.000001,0.0000191
35,1774,61.4,0.215,-0.000001,0.0000191
35.5,1774,62.5,0.219,-0.000001,0.0000191
36,1774,63.7,0.224,-0.000001,0.0000191
36.5,1774,64.8,0.229,-0.000001,0.0000191
37,1774,66,0.234,-0.000001,0.000019
37.5,1774,67.2,0.239,-0.000001,0.000019
38,1774,68.4,0.244,-0.000001,0.000019
38.5,1774,69.7,0.249,-0.000001,0.000019
39,1774,70.9,0.255,-0.000001,0.000019
39.5,1774,72.1,0.26,-0.000001,0.000019
40,1774,73.5,0.265,-0.000001,0.000019
40.5,1774,74.9,0.27,-0.000001,0.000019
41,1774,76.3,0.276,-0.000001,0.0000189
41.5,1774,77.8,0.281,-0.000001,0.0000189
42,1774,79.3,0.287,-0.000001,0.0000189
42.5,1774,80.8,0.292,-0.000001,0.0000189
43,1774,82.3,0.298,-0.000001,0.0000189
43.5,1774,83.8,0.304,-0.000001,0.0000189
44,1774,85.4,0.309,-0.000001,0.0000189
44.5,1774,86.9,0.315,-0.000001,0.0000189
45,1774,88.5,0.321,-0.000001,0.0000188
45.5,1774,90.1,0.327,-0.000001,0.0000188
46,1774,91.7,0.333,-0.000001,0.0000188
46.5,1774,93.3,0.338,-0.000001,0.0000188
47,1774,95,0.344,-0.000001,0.0000188
47.5,1774,96.6,0.35,-0.000001,0.0000188
48,1774,98.3,0.356,-0.000001,0.0000188
48.5,1774,99.9,0.362,-0.000001,0.0000188
49,1774,102,0.368,-0.000001,0.0000187
49.5,1774,103,0.375,-0.000001,0.0000187
50,1774,105,0.38,-0.000001,0.0000187
50.5,1774,107,0.385,-0.000001,0.0000187
51,1774,108,0.391,-0.000001,0.0000187
51.5,1774,110,0.396,-0.000001,0.0000187
52,1774,112,0.401,-0.000001,0.0000187
52.5,1774,114,0.407,-0.000001,0.0000187
53,1774,115,0.412,-0.000001,0.0000186
53.5,1774,117,0.418,-0.000001,0.0000186
54,1774,119,0.423,-0.000001,0.0000186
54.5,1774,121,0.429,-0.000001,0.0000186
55,1774,122,0.435,-0.000001,0.0000186
55.5,1774,124,0.441,-0.000001,0.0000186
56,1774,126,0.447,-0.000001,0.0000186
56.5,1774,128,0.453,-0.000001,0.0000186
57,1774,129,0.459,-0.000001,0.0000185
57.5,1774,131,0.465,-0.000001,0.0000185
58,1774,133,0.472,-0.000001,0.0000185
58.5,1774,135,0.479,-0.000001,0.0000185
59,1774,136,0.486,-0.000001,0.0000185
59.5,1774,138,0.491,-0.000001,0.0000185
60,1774,140,0.5,-0.000001,0.0000185
60.5,1774,142,0.509,-0.000001,0.0000184
61,1774,143,0.518,-0.000001,0.0000184
61.5,1774,145,0.527,-0.000001,0.0000184
62,1774,147,0.536,-0.000001,0.0000184
62.5,1774,148,0.546,-0.000001,0.0000184
63,1774,150,0.555,-0.000001,0.0000184
63.5,1774,151,0.565,-0.000001,0.0000184
64,1774,153,0.575,-0.000001,0.0000184
64.5,1774,155,0.585,-0.000001,0.0000183
65,1774,156,0.595,-0.000001,0.0000183
65.5,1774,158,0.605,-0.000001,0.0000183
66,1774,160,0.616,-0.000001,0.0000183
66.5,1774,161,0.626,-0.000001,0.0000183
67,1774,163,0.636,-0.000001,0.0000183
67.5,1774,165,0.647,-0.000001,0.0000183
68,1774,166,0.657,-0.000001,0.0000183
68.5,1774,168,0.668,-0.000001,0.0000182
69,1774,170,0.679,-0.000001,0.0000182
69.5,1774,171,0.691,-0.000001,0.0000182
70,1774,173,0.7,-0.000001,0.0000182
70.5,1774,175,0.709,-0.000001,0.0000182
71,1774,177,0.718,-0.000001,0.0000182
71.5,1774,179,0.726,-0.000001,0.0000182
72,1774,181,0.735,-0.000001,0.0000181
72.5,1774,183,0.744,-0.000001,0.0000181
73,1774,185,0.753,-0.000001,0.0000181
73.5,1774,186,0.762,-0.000001,0.0000181
74,1774,188,0.772,-0.000001,0.0000181
74.5,1774,190,0.781,-0.000001,0.0000181
75,1774,192,0.791,-0.000001,0.0000181
75.5,1774,194,0.8,-0.000001,0.0000181
76,1774,196,0.81,-0.000001,0.000018
76.5,1774,198,0.821,-0.000001,0.000018
77,1774,200,0.831,-0.000001,0.000018
77.5,1774,202,0.842,-0.000001,0.000018
78,1774,204,0.853,-0.000001,0.000018
78.5,1774,206,0.864,-0.000001,0.000018
79,1774,207,0.876,-0.000001,0.000018
79.5,1774,209,0.884,-0.000001,0.000018
80,1774,211,0.9,-0.000001,0.0000179
80.5,1774,212,0.917,-0.000001,0.0000179
81,1774,214,0.934,-0.000001,0.0000179
81.5,1774,215,0.951,-0.000001,0.0000179
82,1774,217,0.968,-0.000001,0.0000179
82.5,1774,218,0.986,-0.000001,0.0000179
83,1774,220,1,-0.000001,0.0000179
83.5,1774,221,1.02,-0.000001,0.0000179
84,1774,222,1.04,-0.000001,0.0000178
84.5,1774,224,1.06,-0.000001,0.0000178
85,1774,225,1.08,-0.000001,0.0000178
85.5,1774,227,1.09,-0.000001,0.0000178
86,1774,228,1.11,-0.000001,0.0000178
86.5,1774,229,1.13,-0.000001,0.0000178
87,1774,231,1.15,-0.000001,0.0000178
87.5,1774,232,1.17,-0.000001,0.0000178
88,1774,233,1.18,-0.000001,0.0000177
88.5,1774,235,1.2,-0.000001,0.0000177
89,1774,236,1.22,-0.000001,0.0000177
89.5,1774,237,1.24,-0.000001,0.0000177
90,1774,239,1.25,-0.000001,0.0000177
90.5,1774,241,1.26,-0.000001,0.0000177
91,1774,242,1.27,-0.000001,0.0000177
91.5,1774,244,1.29,-0.000001,0.0000177
92,1774,246,1.3,-0.000001,0.0000176
92.5,1774,247,1.31,-0.000001,0.0000176
93,1774,249,1.32,-0.000001,0.0000176
93.5,1774,251,1.33,-0.000001,0.0000176
94,1774,252,1.34,-0.000001,0.0000176
94.5,1774,254,1.35,-0.000001,0.0000176
95,1774,256,1.36,-0.000001,0.0000176
95.5,1774,258,1.36,-0.000001,0.0000175
96,1774,259,1.37,-0.000001,0.0000175
96.5,1774,261,1.38,-0.000001,0.0000175
97,1774,263,1.39,-0.000001,0.0000175
97.5,1774,265,1.4,-0.000001,0.0000175
98,1774,267,1.4,-0.000001,0.0000175
98.5,1774,268,1.41,-0.000001,0.0000175
99,1774,270,1.42,-0.000001,0.0000175
99.5,1774,272,1.42,-0.000001,0.0000174
100,1774,274,1.43,-0.000001,0.0000174
100.5,1774,276,1.44,-0.000001,0.0000174
101,1774,277,1.45,-0.000001,0.0000174
101.5,1774,279,1.46,-0.000001,0.0000174
102,1774,281,1.48,-0.000001,0.0000174
102.5,1774,283,1.49,-0.000001,0.0000174
103,1774,284,1.5,-0.000001,0.0000174
103.5,1774,286,1.51,-0.000001,0.0000173
104,1774,288,1.53,-0.000001,0.0000173
104.5,1774,289,1.54,-0.000001,0.0000173
105,1774,291,1.55,-0.000001,0.0000173
105.5,1774,293,1.57,-0.000001,0.0000173
106,1774,294,1.58,-0.000001,0.0000173
106.5,1774,296,1.59,-0.000001,0.0000173
107,1774,298,1.61,-0.000001,0.0000172
107.5,1774,300,1.62,-0.000001,0.0000172
108,1774,301,1.63,-0.000001,0.0000172
108.5,1774,303,1.65,-0.000001,0.0000172
109,1774,305,1.66,-0.000001,0.0000172
109.5,1774,306,1.68,-0.000001,0.0000172
110,1774,308,1.69,-0.000001,0.0000172
110.5,1774,310,1.71,-0.000001,0.0000172
111,1774,311,1.72,-0.000001,0.0000171
111.5,1774,313,1.74,-0.000001,0.0000171
112,1774,315,1.75,-0.000001,0.0000171
112.5,1774,316,1.77,-0.000001,0.0000171
113,1774,318,1.78,-0.000001,0.0000171
113.5,1774,320,1.8,-0.000001,0.0000171
114,1774,321,1.82,-0.000001,0.0000171
114.5,1774,323,1.83,-0.000001,0.0000171
115,1774,325,1.85,-0.000001,0.000017
115.5,1774,326,1.87,-0.000001,0.000017
116,1774,328,1.88,-0.000001,0.000017
116.5,1774,329,1.9,-0.000001,0.000017
117,1774,331,1.91,-0.000001,0.000017
117.5,1774,333,1.93,-0.000001,0.000017
118,1774,334,1.95,-0.000001,0.000017
118.5,1774,336,1.97,-0.000001,0.000017
119,1774,338,1.98,-0.000001,0.0000169
119.5,1774,339,2,-0.000001,0.0000169
120,1774,341,2.02,-0.000001,0.0000169
120.5,1774,343,2.03,-0.000001,0.0000169
121,1774,344,2.05,-0.000001,0.0000169
121.5,1774,346,2.07,-0.000001,0.0000169
122,1774,347,2.09,-0.000001,0.0000169
122.5,1774,349,2.11,-0.000001,0.0000168
123,1774,351,2.12,-0.000001,0.0000168
123.5,1774,352,2.14,-0.000001,0.0000168
124,1774,354,2.16,-0.000001,0.0000168
124.5,1774,355,2.18,-0.000001,0.0000168
125,1774,357,2.2,-0.000001,0.0000168
125.5,1774,359,2.21,-0.000001,0.0000168
126,1774,360,2.23,-0.000001,0.0000168
126.5,1774,362,2.25,-0.000001,0.0000167
127,1774,364,2.27,-0.000001,0.0000167
127.5,1774,365,2.29,-0.000001,0.0000167
128,1774,367,2.31,-0.000001,0.0000167
128.5,1774,368,2.33,-0.000001,0.0000167
129,1774,370,2.34,-0.000001,0.0000167
129.5,1774,372,2.36,-0.000001,0.0000167
130,1774,373,2.38,-0.000001,0.0000167
130.5,1774,375,2.4,-0.000001,0.0000166
131,1774,376,2.42,-0.000001,0.0000166
131.5,1774,378,2.44,-0.000001,0.0000166
132,1774,379,2.46,-0.000001,0.0000166
132.5,1774,381,2.48,-0.000001,0.0000166
133,1774,383,2.5,-0.000001,0.0000166
133.5,1774,384,2.52,-0.000001,0.0000166
134,1774,386,2.54,-0.000001,0.0000166
134.5,1774,387,2.55,-0.000001,0.0000165
135,1774,389,2.57,-0.000001,0.0000165
135.5,1774,391,2.59,-0.000001,0.0000165
136,1774,392,2.61,-0.000001,0.0000165
136.5,1774,394,2.63,-0.000001,0.0000165
137,1774,395,2.65,-0.000001,0.0000165
137.5,1774,397,2.67,-0.000001,0.0000165
138,1774,398,2.69,-0.000001,0.0000164
138.5,1774,400,2.71,-0.000001,0.0000164
139,1774,402,2.73,-0.000001,0.0000164
139.5,1774,403,2.75,-0.000001,0.0000164
140,1774,405,2.77,-0.000001,0.0000164
140.5,1774,406,2.79,-0.000001,0.0000164
141,1774,408,2.81,-0.000001,0.0000164
141.5,1774,409,2.83,-0.000001,0.0000164
142,1774,411,2.84,-0.000001,0.0000163
142.5,1774,413,2.86,-0.000001,0.0000163
143,1774,414,2.88,-0.000001,0.0000163
143.5,1774,416,2.9,-0.000001,0.0000163
144,1774,417,2.92,-0.000001,0.0000163
144.5,1774,419,2.94,-0.000001,0.0000163
145,1774,420,2.96,-0.000001,0.0000163
145.5,1774,422,2.98,-0.000001,0.0000163
146,1774,424,3,-0.000001,0.0000162
146.5,1774,425,3.02,-0.000001,0.0000162
147,1774,427,3.04,-0.000001,0.0000162
147.5,1774,428,3.06,-0.000001,0.0000162
148,1774,430,3.07,-0.000001,0.0000162
148.5,1774,431,3.09,-0.000001,0.0000162
149,1774,433,3.11,-0.000001,0.0000162
149.5,1774,434,3.14,-0.000001,0.0000162
150,1774,436,3.15,-0.000001,0.0000161
150.5,1774,438,3.16,-0.000001,0.0000161
151,1774,439,3.18,-0.000001,0.0000161
151.5,1774,441,3.19,-0.000001,0.0000161
152,1774,442,3.21,-0.000001,0.0000161
152.5,1774,444,3.22,-0.000001,0.0000161
153,1774,445,3.23,-0.000001,0.0000161
153.5,1774,447,3.25,-0.000001,0.0000161
154,1774,448,3.26,-0.000001,0.000016
154.5,1774,450,3.28,-0.000001,0.000016
155,1774,451,3.29,-0.000001,0.000016
155.5,1774,453,3.3,-0.000001,0.000016
156,1774,454,3.32,-0.000001,0.000016
156.5,1774,456,3.33,-0.000001,0.000016
157,1774,457,3.34,-0.000001,0.000016
157.5,1774,459,3.36,-0.000001,0.0000159
158,1774,460,3.37,-0.000001,0.0000159
158.5,1774,462,3.38,-0.000001,0.0000159
159,1774,464,3.4,-0.000001,0.0000159
159.5,1774,465,3.41,-0.000001,0.0000159
160,1774,467,3.42,-0.000001,0.0000159
160.5,1774,468,3.43,-0.000001,0.0000159
161,1774,470,3.45,-0.000001,0.0000159
161.5,1774,471,3.46,-0.000001,0.0000158
162,1774,473,3.47,-0.000001,0.0000158
162.5,1774,474,3.49,-0.000001,0.0000158
163,1774,476,3.5,-0.000001,0.0000158
163.5,1774,477,3.51,-0.000001,0.0000158
164,1774,479,3.52,-0.000001,0.0000158
164.5,1774,480,3.54,-0.000001,0.0000158
165,1774,482,3.55,-0.000001,0.0000158
165.5,1774,483,3.56,-0.000001,0.0000157
166,1774,485,3.57,-0.000001,0.0000157
166.5,1774,486,3.59,-0.000001,0.0000157
167,1774,488,3.6,-0.000001,0.0000157
167.5,1774,489,3.61,-0.000001,0.0000157
168,1774,491,3.62,-0.000001,0.0000157
168.5,1774,493,3.64,-0.000001,0.0000157
169,1774,494,3.65,-0.000001,0.0000157
169.5,1774,496,3.66,-0.000001,0.0000156
170,1774,497,3.67,-0.000001,0.0000156
170.5,1774,499,3.68,-0.000001,0.0000156
171,1774,500,3.7,-0.000001,0.0000156
171.5,1774,502,3.71,-0.000001,0.0000156
172,1774,503,3.72,-0.000001,0.0000156
172.5,1774,505,3.73,-0.000001,0.0000156
173,1774,506,3.74,-0.000001,0.0000156
173.5,1774,508,3.75,-0.000001,0.0000155
174,1774,509,3.77,-0.000001,0.0000155
174.5,1774,511,3.78,-0.000001,0.0000155
175,1774,513,3.79,-0.000001,0.0000155
175.5,1774,514,3.8,-0.000001,0.0000155
176,1774,516,3.81,-0.000001,0.0000155
176.5,1774,517,3.82,-0.000001,0.0000155
177,1774,519,3.83,-0.000001,0.0000154
177.5,1774,520,3.85,-0.000001,0.0000154
178,1774,522,3.86,-0.000001,0.0000154
178.5,1774,523,3.87,-0.000001,0.0000154
179,1774,525,3.88,-0.000001,0.0000154
179.5,1774,527,3.89,-0.000001,0.0000154
180,1774,528,3.9,-0.000001,0.0000154
180.5,1774,530,3.91,-0.000001,0.0000154
181,1774,531,3.92,-0.000001,0.0000153
181.5,1774,533,3.93,-0.000001,0.0000153
182,1774,534,3.94,-0.000001,0.0000153
182.5,1774,536,3.95,-0.000001,0.0000153
183,1774,537,3.97,-0.000001,0.0000153
183.5,1774,539,3.98,-0.000001,0.0000153
184,1774,541,3.99,-0.000001,0.0000153
184.5,1774,542,4,-0.000001,0.0000153
185,1774,544,4.01,-0.000001,0.0000152
185.5,1774,545,4.02,-0.000001,0.0000152
186,1774,547,4.03,-0.000001,0.0000152
186.5,1774,548,4.04,-0.000001,0.0000152
187,1774,550,4.05,-0.000001,0.0000152
187.5,1774,552,4.06,-0.000001,0.0000152
188,1774,553,4.07,-0.000001,0.0000152
188.5,1774,555,4.08,-0.000001,0.0000152
189,1774,556,4.09,-0.000001,0.0000151
189.5,1774,558,4.1,-0.000001,0.0000151
190,1774,560,4.11,-0.000001,0.0000151
190.5,1774,561,4.12,-0.000001,0.0000151
191,1774,563,4.13,-0.000001,0.0000151
191.5,1774,564,4.14,-0.000001,0.0000151
192,1774,566,4.15,-0.000001,0.0000151
192.5,1774,568,4.16,-0.000001,0.0000151
193,1774,569,4.17,-0.000001,0.000015
193.5,1774,571,4.18,-0.000001,0.000015
194,1774,572,4.19,-0.000001,0.000015
194.5,1774,574,4.2,-0.000001,0.000015
195,1774,576,4.21,-0.000001,0.000015
195.5,1774,577,4.22,-0.000001,0.000015
196,1774,579,4.23,-0.000001,0.000015
196.5,1774,581,4.24,-0.000001,0.0000149
197,1774,582,4.24,-0.000001,0.0000149
197.5,1774,584,4.25,-0.000001,0.0000149
198,1774,585,4.26,-0.000001,0.0000149
198.5,1774,587,4.27,-0.000001,0.0000149
199,1774,589,4.28,-0.000001,0.0000149
199.5,1774,590,4.29,-0.000001,0.0000149
200,1774,592,4.3,-0.000001,0.0000149
200.5,1774,594,4.31,-0.000001,0.0000148
201,1774,596,4.32,-0.000001,0.0000148
201.5,1774,597,4.33,-0.000001,0.0000148
202,1774,599,4.34,-0.000001,0.0000148
202.5,1774,601,4.35,-0.000001,0.0000148
203,1774,603,4.36,-0.000001,0.0000148
203.5,1774,605,4.37,-0.000001,0.0000148
204,1774,607,4.38,-0.000001,0.0000148
204.5,1774,608,4.39,-0.000001,0.0000147
205,1774,610,4.4,-0.000001,0.0000147
205.5,1774,612,4.41,-0.000001,0.0000147
206,1774,614,4.42,-0.000001,0.0000147
206.5,1774,616,4.43,-0.000001,0.0000147
207,1774,618,4.44,-0.000001,0.0000147
207.5,1774,620,4.45,-0.000001,0.0000147
208,1774,621,4.46,-0.000001,0.0000147
208.5,1774,623,4.46,-0.000001,0.0000146
209,1774,625,4.47,-0.000001,0.0000146
209.5,1774,627,4.48,-0.000001,0.0000146
210,1774,629,4.49,-0.000001,0.0000146
210.5,1774,631,4.5,-0.000001,0.0000146
211,1774,633,4.51,-0.000001,0.0000146
211.5,1774,634,4.52,-0.000001,0.0000146
212,1774,636,4.53,-0.000001,0.0000146
212.5,1774,638,4.54,-0.000001,0.0000145
213,1774,640,4.55,-0.000001,0.0000145
213.5,1774,642,4.55,-0.000001,0.0000145
214,1774,644,4.56,-0.000001,0.0000145
214.5,1774,646,4.57,-0.000001,0.0000145
215,1774,647,4.58,-0.000001,0.0000145
215.5,1774,649,4.59,-0.000001,0.0000145
216,1774,651,4.6,-0.000001,0.0000145
216.5,1774,653,4.61,-0.000001,0.0000144
217,1774,655,4.61,-0.000001,0.0000144
217.5,1774,657,4.62,-0.000001,0.0000144
218,1774,659,4.63,-0.000001,0.0000144
218.5,1774,661,4.64,-0.000001,0.0000144
219,1774,662,4.65,-0.000001,0.0000144
219.5,1774,664,4.65,-0.000001,0.0000144
220,1774,666,4.66,-0.000001,0.0000143
220.5,1774,668,4.67,-0.000001,0.0000143
221,1774,670,4.68,-0.000001,0.0000143
221.5,1774,672,4.69,-0.000001,0.0000143
222,1774,674,4.69,-0.000001,0.0000143
222.5,1774,676,4.7,-0.000001,0.0000143
223,1774,678,4.71,-0.000001,0.0000143
223.5,1774,679,4.72,-0.000001,0.0000143
224,1774,681,4.72,-0.000001,0.0000142
224.5,1774,683,4.73,-0.000001,0.0000142
225,1774,685,4.74,-0.000001,0.0000142
225.5,1774,687,4.75,-0.000001,0.0000142
226,1774,689,4.75,-0.000001,0.0000142
226.5,1774,691,4.76,-0.000001,0.0000142
227,1774,693,4.77,-0.000001,0.0000142
227.5,1774,694,4.77,-0.000001,0.0000142
228,1774,696,4.78,-0.000001,0.0000141
228.5,1774,698,4.79,-0.000001,0.0000141
229,1774,700,4.79,-0.000001,0.0000141
229.5,1774,702,4.8,-0.000001,0.0000141
230,1774,704,4.81,-0.000001,0.0000141
230.5,1774,706,4.81,-0.000001,0.0000141
231,1774,707,4.82,-0.000001,0.0000141
231.5,1774,709,4.83,-0.000001,0.0000141
232,1774,711,4.83,-0.000001,0.000014
232.5,1774,713,4.84,-0.000001,0.000014
233,1774,715,4.84,-0.000001,0.000014
233.5,1774,717,4.85,-0.000001,0.000014
234,1774,719,4.86,-0.000001,0.000014
234.5,1774,721,4.86,-0.000001,0.000014
235,1774,722,4.87,-0.000001,0.000014
235.5,1774,724,4.87,-0.000001,0.000014
236,1774,726,4.88,-0.000001,0.0000139
236.5,1774,728,4.88,-0.000001,0.0000139
237,1774,730,4.89,-0.000001,0.0000139
237.5,1774,732,4.9,-0.000001,0.0000139
238,1774,733,4.9,-0.000001,0.0000139
238.5,1774,735,4.91,-0.000001,0.0000139
239,1774,737,4.91,-0.000001,0.0000139
239.5,1774,739,4.92,-0.000001,0.0000138
240,1774,741,4.92,-0.000001,0.0000138
240.5,1774,743,4.93,-0.000001,0.0000138
241,1774,745,4.93,-0.000001,0.0000138
241.5,1774,746,4.93,-0.000001,0.0000138
242,1774,748,4.94,-0.000001,0.0000138
242.5,1774,750,4.94,-0.000001,0.0000138
243,1774,752,4.95,-0.000001,0.0000138
243.5,1774,754,4.95,-0.000001,0.0000137
244,1774,755,4.96,-0.000001,0.0000137
244.5,1774,757,4.96,-0.000001,0.0000137
245,1774,759,4.96,-0.000001,0.0000137
245.5,1774,761,4.97,-0.000001,0.0000137
246,1774,763,4.97,-0.000001,0.0000137
246.5,1774,764,4.98,-0.000001,0.0000137
247,1774,766,4.98,-0.000001,0.0000137
247.5,1774,768,4.98,-0.000001,0.0000136
248,1774,770,4.99,-0.000001,0.0000136
248.5,1774,772,4.99,-0.000001,0.0000136
249,1774,773,4.99,-0.000001,0.0000136
249.5,1774,775,5,-0.000001,0.0000136
250,1774,777,5,-0.000001,0.0000136
250.5,1774,779,5,-0.000001,0.0000136
251,1774,780,5,-0.000001,0.0000136
251.5,1774,782,5,-0.000001,0.0000135
252,1774,783,5.01,-0.000001,0.0000135
252.5,1774,785,5.01,-0.000001,0.0000135
253,1774,786,5.01,-0.000001,0.0000135
253.5,1774,788,5.01,-0.000001,0.0000135
254,1774,789,5.01,-0.000001,0.0000135
254.5,1774,791,5.01,-0.000001,0.0000135
255,1774,793,5.01,-0.000001,0.0000135
255.5,1774,794,5.02,-0.000001,0.0000134
256,1774,796,5.02,-0.000001,0.0000134
256.5,1774,797,5.02,-0.000001,0.0000134
257,1774,799,5.02,-0.000001,0.0000134
257.5,1774,800,5.02,-0.000001,0.0000134
258,1774,802,5.02,-0.000001,0.0000134
258.5,1774,804,5.02,-0.000001,0.0000134
259,1774,805,5.02,-0.000001,0.0000133
259.5,1774,807,5.02,-0.000001,0.0000133
260,1774,808,5.02,-0.000001,0.0000133
260.5,1774,810,5.02,-0.000001,0.0000133
261,1774,812,5.02,-0.000001,0.0000133
261.5,1774,813,5.02,-0.000001,0.0000133
262,1774,815,5.03,-0.000001,0.0000133
262.5,1774,817,5.03,-0.000001,0.0000133
263,1774,818,5.03,-0.000001,0.0000132
263.5,1774,820,5.03,-0.000001,0.0000132
264,1774,822,5.03,-0.000001,0.0000132
264.5,1774,823,5.03,-0.000001,0.0000132
265,1774,825,5.03,-0.000001,0.0000132
265.5,1774,827,5.03,-0.000001,0.0000132
266,1774,828,5.03,-0.000001,0.0000132
266.5,1774,830,5.03,-0.000001,0.0000132
267,1774,832,5.03,-0.000001,0.0000131
267.5,1774,834,5.03,-0.000001,0.0000131
268,1774,835,5.03,-0.000001,0.0000131
268.5,1774,837,5.03,-0.000001,0.0000131
269,1774,839,5.03,-0.000001,0.0000131
269.5,1774,841,5.03,-0.000001,0.0000131
270,1774,843,5.03,-0.000001,0.0000131
270.5,1774,844,5.03,-0.000001,0.0000131
271,1774,846,5.03,-0.000001,0.000013
271.5,1774,848,5.03,-0.000001,0.000013
272,1774,850,5.03,-0.000001,0.000013
272.5,1774,852,5.03,-0.000001,0.000013
273,1774,854,5.03,-0.000001,0.000013
273.5,1774,855,5.03,-0.000001,0.000013
274,1774,857,5.03,-0.000001,0.000013
274.5,1774,859,5.03,-0.000001,0.000013
275,1774,861,5.03,-0.000001,0.0000129
275.5,1774,863,5.03,-0.000001,0.0000129
276,1774,865,5.03,-0.000001,0.0000129
276.5,1774,867,5.03,-0.000001,0.0000129
277,1774,869,5.03,-0.000001,0.0000129
277.5,1774,871,5.03,-0.000001,0.0000129
278,1774,873,5.03,-0.000001,0.0000129
278.5,1774,875,5.03,-0.000001,0.0000128
279,1774,877,5.03,-0.000001,0.0000128
279.5,1774,879,5.03,-0.000001,0.0000128
280,1774,881,5.03,-0.000001,0.0000128
280.5,1774,883,5.03,-0.000001,0.0000128
281,1774,885,5.03,-0.000001,0.0000128
281.5,1774,888,5.03,-0.000001,0.0000128
282,1774,890,5.03,-0.000001,0.0000128
282.5,1774,892,5.03,-0.000001,0.0000127
283,1774,894,5.03,-0.000001,0.0000127
283.5,1774,896,5.03,-0.000001,0.0000127
284,1774,898,5.03,-0.000001,0.0000127
284.5,1774,901,5.03,-0.000001,0.0000127
285,1774,903,5.03,-0.000001,0.0000127
285.5,1774,905,5.03,-0.000001,0.0000127
286,1774,907,5.03,-0.000001,0.0000127
286.5,1774,910,5.03,-0.000001,0.0000126
287,1774,912,5.03,-0.000001,0.0000126
287.5,1774,914,5.03,-0.000001,0.0000126
288,1774,917,5.03,-0.000001,0.0000126
288.5,1774,919,5.03,-0.000001,0.0000126
289,1774,922,5.03,-0.000001,0.0000126
289.5,1774,924,5.03,-0.000001,0.0000126
290,1774,926,5.03,-0.000001,0.0000126
290.5,1774,929,5.03,-0.000001,0.0000125
291,1774,931,5.03,-0.000001,0.0000125
291.5,1774,934,5.03,-0.000001,0.0000125
292,1774,936,5.04,-0.000001,0.0000125
292.5,1774,939,5.04,-0.000001,0.0000125
293,1774,942,5.04,-0.000001,0.0000125
293.5,1774,944,5.04,-0.000001,0.0000125
294,1774,947,5.04,-0.000001,0.0000124
294.5,1774,949,5.04,-0.000001,0.0000124
295,1774,952,5.04,-0.000001,0.0000124
295.5,1774,955,5.04,-0.000001,0.0000124
296,1774,957,5.04,-0.000001,0.0000124
296.5,1774,960,5.04,-0.000001,0.0000124
297,1774,963,5.04,-0.000001,0.0000124
297.5,1774,966,5.04,-0.000001,0.0000124
298,1774,969,5.05,-0.000001,0.0000123
298.5,1774,971,5.05,-0.000001,0.0000123
299,1774,974,5.05,-0.000001,0.0000123
299.5,1774,977,5.05,-0.000001,0.0000123
300,1774,980,5.05,-0.000001,0.0000123

File: TPMS_HE_main/models/solid_data/COPPER-NICKEL_57-43.csv
T/K,rho/(kg/m3),cp/(J/(kg.K)),K/(W/(m.K)),alpha_thermal/(1/K),resistivity/(ohm.m)
1,8938,0.113,0.095,1.114269997E-08,0.000000461
1.5,8938,0.161,0.18,2.258980622E-08,0.000000461
2,8938,0.211,0.285,3.447299478E-08,0.000000461
2.5,8938,0.264,0.409,4.678898602E-08,0.000000461
3,8938,0.321,0.55,5.953450914E-08,0.000000461
3.5,8938,0.381,0.707,7.270630212E-08,0.000000461
4,8938,0.446,0.878,8.630111178E-08,0.000000461
4.5,8938,0.516,1.06,0.0000001003156937,0.000000461
5,8938,0.592,1.24,0.0000001147468124,0.000000461
5.5,8938,0.673,1.43,0.000000129591241,0.000000461
6,8938,0.761,1.64,0.0000001448457616,0.000000461
6.5,8938,0.855,1.85,0.000000160507165,0.000000461
7,8938,0.957,2.06,0.000000176572251,0.000000461
7.5,8938,1.07,2.29,0.0000001930378279,0.000000461
8,8938,1.18,2.52,0.0000002099007131,0.000000461
8.5,8938,1.31,2.76,0.0000002271577326,0.000000461
9,8938,1.44,3,0.0000002448057214,0.000000461
9.5,8938,1.62,3.26,0.0000002628415231,0.000000461
10,8938,1.74,3.5,0.0000002812619903,0.000000461
10.5,8938,1.86,3.75,0.0000003000639844,0.000000461
11,8938,2,4,0.0000003192443753,0.000000461
11.5,8938,2.14,4.25,0.0000003388000422,0.000000461
12,8938,2.3,4.51,0.0000003587278727,0.000000461
12.5,8938,2.47,4.76,0.0000003790247635,0.000000461
13,8938,2.65,5.02,0.0000003996876198,0.000000461
13.5,8938,2.85,5.28,0.0000004207133559,0.000000461
14,8938,3.07,5.55,0.0000004420988948,0.000000461
14.5,8938,3.3,5.81,0.0000004638411683,0.000000461
15,8938,3.55,6.07,0.000000485937117,0.000000461
15.5,8938,3.83,6.34,0.0000005083836903,0.000000461
16,8938,4.12,6.6,0.0000005311778465,0.000000461
16.5,8938,4.44,6.87,0.0000005543165526,0.000000461
17,8938,4.78,7.13,0.0000005777967844,0.000000461
17.5,8938,5.15,7.4,0.0000006016155267,0.000000461
18,8938,5.55,7.66,0.0000006257697728,0.000000461
18.5,8938,5.97,7.92,0.0000006502565251,0.000000461
19,8938,6.43,8.18,0.0000006750727947,0.000000461
19.5,8938,6.82,8.45,0.0000007002156014,0.000000461
20,8938,7.44,8.7,0.000000725681974,0.000000461
20.5,8938,8.08,8.94,0.00000075146895,0.000000461
21,8938,8.76,9.19,0.0000007775735757,0.000000461
21.5,8938,9.47,9.42,0.0000008039929063,0.000000461
22,8938,10.2,9.66,0.0000008307240057,0.000000461
22.5,8938,11,9.89,0.0000008577639467,0.000000461
23,8938,11.8,10.1,0.0000008851098107,0.000000461
23.5,8938,12.7,10.4,0.0000009127586883,0.000000461
24,8938,13.5,10.6,0.0000009407076786,0.000000461
24.5,8938,14.5,10.8,0.0000009689538896,0.000000461
25,8938,15.4,11,0.0000009974944381,0.000000461
25.5,8938,16.4,11.2,0.00000102632645,0.000000461
26,8938,17.4,11.4,0.000001055447059,0.000000461
26.5,8938,18.4,11.7,0.000001084853409,0.000000461
27,8938,19.5,11.9,0.000001114542652,0.000000461
27.5,8938,20.6,12.1,0.000001144511948,0.000000461
28,8938,21.8,12.3,0.000001174758468,0.000000461
28.5,8938,23,12.4,0.000001205279389,0.000000461
29,8938,24.2,12.6,0.0000012360719,0.000000461
29.5,8938,25.3,12.8,0.000001267133196,0.000000461
30,8938,26.7,13,0.000001298460481,0.000000461
30.5,8938,28.1,13.2,0.000001330050971,0.000000461
31,8938,29.5,13.3,0.000001361901887,0.000000461
31.5,8938,30.9,13.4,0.000001394010461,0.000000461
32,8938,32.4,13.6,0.000001426373932,0.000000461
32.5,8938,33.9,13.7,0.00000145898955,0.000000461
33,8938,35.4,13.9,0.000001491854573,0.000000461
33.5,8938,37,14,0.000001524966266,0.000000461
34,8938,38.6,14.1,0.000001558321906,0.000000461
34.5,8938,40.2,14.2,0.000001591918777,0.000000461
35,8938,41.8,14.4,0.000001625754171,0.000000461
35.5,8938,43.4,14.5,0.000001659825391,0.000000461
36,8938,45.1,14.6,0.000001694129747,0.000000461
36.5,8938,46.8,14.7,0.000001728664558,0.000000461
37,8938,48.5,14.8,0.000001763427153,0.000000461
37.5,8938,50.2,14.9,0.000001798414869,0.000000461
38,8938,51.9,15.1,0.000001833625051,0.000000461
38.5,8938,53.7,15.2,0.000001869055054,0.000000461
39,8938,55.4,15.3,0.000001904702242,0.000000461
39.5,8938,57.3,15.4,0.000001940563987,0.000000461
40,8938,59,15.5,0.000001976637671,0.000000461
40.5,8938,60.7,15.6,0.000002012920682,0.000000461
41,8938,62.4,15.8,0.00000204941042,0.000000461
41.5,8938,64.2,15.9,0.000002086104292,0.000000461
42,8938,65.9,16.1,0.000002122999715,0.000000461
42.5,8938,67.6,16.2,0.000002160094113,0.000000461
43,8938,69.4,16.4,0.000002197384921,0.000000461
43.5,8938,71.2,16.5,0.000002234869582,0.000000461
44,8938,72.9,16.7,0.000002272545546,0.000000461
44.5,8938,74.7,16.8,0.000002310410275,0.000000461
45,8938,76.5,16.9,0.000002348461237,0.000000461
45.5,8938,78.3,17.1,0.000002386695911,0.000000461
46,8938,80.1,17.2,0.000002425111783,0.000000461
46.5,8938,82,17.3,0.000002463706349,0.000000461
47,8938,83.8,17.5,0.000002502477114,0.000000461
47.5,8938,85.6,17.6,0.00000254142159,0.000000461
48,8938,87.5,17.7,0.0000025805373,0.000000461
48.5,8938,89.4,17.8,0.000002619821774,0.000000461
49,8938,91.2,17.9,0.000002659272552,0.000000461
49.5,8938,93.1,18,0.000002698887184,0.000000461
50,8938,95,18.1,0.000002738663224,0.000000461
50.5,8938,97,18.1,0.000002778598241,0.000000461
51,8938,98.9,18.2,0.000002818689809,0.000000461
51.5,8938,101,18.2,0.000002858935512,0.000000462
52,8938,103,18.2,0.000002899332942,0.000000462
52.5,8938,105,18.3,0.0000029398797,0.000000462
53,8938,107,18.3,0.000002980573396,0.000000462
53.5,8938,109,18.3,0.000003021411651,0.000000462
54,8938,111,18.3,0.00000306239209,0.000000462
54.5,8938,113,18.3,0.000003103512352,0.000000462
55,8938,115,18.3,0.000003144770081,0.000000462
55.5,8938,117,18.3,0.000003186162931,0.000000462
56,8938,119,18.3,0.000003227688566,0.000000462
56.5,8938,121,18.3,0.000003269344657,0.000000462
57,8938,123,18.3,0.000003311128884,0.000000462
57.5,8938,125,18.3,0.000003353038939,0.000000462
58,8938,127,18.3,0.000003395072517,0.000000462
58.5,8938,129,18.3,0.000003437227327,0.000000462
59,8938,131,18.3,0.000003479501085,0.000000462
59.5,8938,133,18.3,0.000003521891515,0.000000462
60,8938,135,18.3,0.00000356439635,0.000000463
60.5,8938,137,18.3,0.000003607013333,0.000000463
61,8938,139,18.3,0.000003649740215,0.000000463
61.5,8938,141,18.4,0.000003692574756,0.000000463
62,8938,143,18.4,0.000003735514724,0.000000463
62.5,8938,145,18.4,0.000003778557898,0.000000463
63,8938,147,18.4,0.000003821702063,0.000000463
63.5,8938,149,18.5,0.000003864945014,0.000000463
64,8938,151,18.5,0.000003908284556,0.000000463
64.5,8938,153,18.5,0.000003951718501,0.000000463
65,8938,155,18.5,0.000003995244671,0.000000463
65.5,8938,156,18.6,0.000004038860896,0.000000463
66,8938,158,18.6,0.000004082565016,0.000000463
66.5,8938,160,18.6,0.000004126354878,0.000000463
67,8938,162,18.7,0.000004170228339,0.000000463
67.5,8938,164,18.7,0.000004214183265,0.000000463
68,8938,166,18.7,0.00000425821753,0.000000463
68.5,8938,168,18.7,0.000004302329017,0.000000464
69,8938,169,18.8,0.000004346515619,0.000000464
69.5,8938,171,18.8,0.000004390775237,0.000000464
70,8938,173,18.8,0.000004435105779,0.000000464
70.5,8938,175,18.8,0.000004479505165,0.000000464
71,8938,176,18.8,0.000004523971321,0.000000464
71.5,8938,178,18.8,0.000004568502185,0.000000464
72,8938,180,18.9,0.0000046130957,0.000000464
72.5,8938,182,18.9,0.000004657749821,0.000000464
73,8938,183,18.9,0.000004702462509,0.000000464
73.5,8938,185,18.9,0.000004747231737,0.000000464
74,8938,186,18.9,0.000004792055485,0.000000464
74.5,8938,188,18.9,0.000004836931741,0.000000464
75,8938,190,18.9,0.000004881858503,0.000000464
75.5,8938,191,18.9,0.000004926833778,0.000000464
76,8938,193,19,0.00000497185558,0.000000464
76.5,8938,194,19,0.000005016921936,0.000000465
77,8938,196,19,0.000005062030876,0.000000465
77.5,8938,198,19,0.000005107180444,0.000000465
78,8938,199,19,0.000005152368689,0.000000465
78.5,8938,201,19,0.000005197593671,0.000000465
79,8938,202,19,0.000005242853459,0.000000465
79.5,8938,203,19,0.000005288146129,0.000000465
80,8938,205,19.1,0.000005333469768,0.000000465
80.5,8938,207,19.1,0.000005378822469,0.000000465
81,8938,208,19.1,0.000005424202337,0.000000465
81.5,8938,210,19.1,0.000005469607484,0.000000465
82,8938,211,19.1,0.00000551503603,0.000000465
82.5,8938,213,19.1,0.000005560486106,0.000000465
83,8938,214,19.2,0.00000560595585,0.000000465
83.5,8938,215,19.2,0.000005651443411,0.000000465
84,8938,217,19.2,0.000005696946943,0.000000465
84.5,8938,218,19.2,0.000005742464613,0.000000465
85,8938,220,19.3,0.000005787994594,0.000000466
85.5,8938,221,19.3,0.00000583353507,0.000000466
86,8938,222,19.3,0.000005879084231,0.000000466
86.5,8938,224,19.3,0.000005924640278,0.000000466
87,8938,225,19.4,0.00000597020142,0.000000466
87.5,8938,226,19.4,0.000006015765875,0.000000466
88,8938,227,19.4,0.000006061331871,0.000000466
88.5,8938,229,19.4,0.000006106897642,0.000000466
89,8938,230,19.5,0.000006152461433,0.000000466
89.5,8938,231,19.5,0.000006198021498,0.000000466
90,8938,232,19.5,0.000006243576098,0.000000466
90.5,8938,233,19.5,0.000006289123504,0.000000466
91,8938,234,19.5,0.000006334661996,0.000000466
91.5,8938,235,19.6,0.000006380189862,0.000000466
92,8938,236,19.6,0.0000064257054,0.000000466
92.5,8938,236,19.6,0.000006471206916,0.000000466
93,8938,237,19.6,0.000006516692724,0.000000466
93.5,8938,238,19.7,0.000006562161148,0.000000466
94,8938,239,19.7,0.000006607610522,0.000000466
94.5,8938,239,19.7,0.000006653039185,0.000000466
95,8938,240,19.7,0.000006698445489,0.000000466
95.5,8938,240,19.8,0.000006743827792,0.000000467
96,8938,241,19.8,0.000006789184462,0.000000467
96.5,8938,242,19.8,0.000006834513876,0.000000467
97,8938,242,19.8,0.000006879814419,0.000000467
97.5,8938,243,19.9,0.000006925084485,0.000000467
98,8938,243,19.9,0.000006970322477,0.000000467
98.5,8938,244,19.9,0.000007015526806,0.000000467
99,8938,244,19.9,0.000007060695895,0.000000467
99.5,8938,244,20,0.000007105828172,0.000000467
100,8938,245,20,0.000007150922074,0.000000467
100.5,8938,246,20,0.00000719597605,0.000000467
101,8938,246,20,0.000007240988555,0.000000467
101.5,8938,247,20.1,0.000007285958054,0.000000467
102,8938,248,20.1,0.000007330883021,0.000000467
102.5,8938,249,20.1,0.000007375761936,0.000000467
103,8938,249,20.1,0.000007420593293,0.000000467
103.5,8938,250,20.2,0.00000746537559,0.000000467
104,8938,251,20.2,0.000007510107336,0.000000467
104.5,8938,251,20.2,0.000007554787049,0.000000468
105,8938,252,20.2,0.000007599413255,0.000000468
105.5,8938,253,20.2,0.000007643984489,0.000000468
106,8938,254,20.3,0.000007688499296,0.000000468
106.5,8938,254,20.3,0.000007732956227,0.000000468
107,8938,255,20.3,0.000007777353845,0.000000468
107.5,8938,256,20.3,0.00000782169072,0.000000468
108,8938,257,20.3,0.000007865965431,0.000000468
108.5,8938,258,20.4,0.000007910176566,0.000000468
109,8938,258,20.4,0.000007954322722,0.000000468
109.5,8938,259,20.4,0.000007998402504,0.000000468
110,8938,260,20.4,0.000008042414527,0.000000468
110.5,8938,261,20.4,0.000008086357415,0.000000468
111,8938,261,20.5,0.000008130229799,0.000000468
111.5,8938,262,20.5,0.000008174030319,0.000000468
112,8938,263,20.5,0.000008217757627,0.000000468
112.5,8938,264,20.5,0.00000826141038,0.000000469
113,8938,265,20.5,0.000008304987245,0.000000469
113.5,8938,265,20.6,0.000008348486899,0.000000469
114,8938,266,20.6,0.000008391908026,0.000000469
114.5,8938,267,20.6,0.00000843524932,0.000000469
115,8938,268,20.6,0.000008478509484,0.000000469
115.5,8938,269,20.6,0.000008521687229,0.000000469
116,8938,269,20.6,0.000008564781276,0.000000469
116.5,8938,270,20.7,0.000008607790352,0.000000469
117,8938,271,20.7,0.000008650713196,0.000000469
117.5,8938,272,20.7,0.000008693548555,0.000000469
118,8938,273,20.7,0.000008736295184,0.000000469
118.5,8938,273,20.7,0.000008778951846,0.000000469
119,8938,274,20.8,0.000008821517316,0.000000469
119.5,8938,275,20.8,0.000008863990374,0.000000469
120,8938,276,20.8,0.000008906369812,0.00000047
120.5,8938,277,20.8,0.000008948654429,0.00000047
121,8938,277,20.8,0.000008990843033,0.00000047
121.5,8938,278,20.8,0.000009032934441,0.00000047
122,8938,279,20.8,0.000009074927479,0.00000047
122.5,8938,280,20.9,0.000009116820981,0.00000047
123,8938,281,20.9,0.000009158613792,0.00000047
123.5,8938,281,20.9,0.000009200304763,0.00000047
124,8938,282,20.9,0.000009241892756,0.00000047
124.5,8938,283,20.9,0.00000928337664,0.00000047
125,8938,284,20.9,0.000009324755294,0.00000047
125.5,8938,285,21,0.000009366027606,0.00000047
126,8938,286,21,0.000009407192472,0.00000047
126.5,8938,286,21,0.000009448248797,0.00000047
127,8938,287,21,0.000009489195495,0.000000471
127.5,8938,288,21,0.000009530031489,0.000000471
128,8938,289,21,0.00000957075571,0.000000471
128.5,8938,290,21,0.000009611367099,0.000000471
129,8938,290,21.1,0.000009651864605,0.000000471
129.5,8938,291,21.1,0.000009692247185,0.000000471
130,8938,292,21.1,0.000009732513808,0.000000471
130.5,8938,293,21.1,0.000009772663448,0.000000471
131,8938,294,21.1,0.00000981269509,0.000000471
131.5,8938,295,21.1,0.000009852607726,0.000000471
132,8938,295,21.1,0.00000989240036,0.000000471
132.5,8938,296,21.2,0.000009932072002,0.000000471
133,8938,297,21.2,0.000009971621672,0.000000471
133.5,8938,298,21.2,0.0000100110484,0.000000472
134,8938,299,21.2,0.00001005035122,0.000000472
134.5,8938,299,21.2,0.00001008952917,0.000000472
135,8938,300,21.2,0.00001012858133,0.000000472
135.5,8938,301,21.2,0.00001016750674,0.000000472
136,8938,302,21.3,0.00001020630448,0.000000472
136.5,8938,303,21.3,0.00001024497363,0.000000472
137,8938,303,21.3,0.00001028351329,0.000000472
137.5,8938,304,21.3,0.00001032192254,0.000000472
138,8938,305,21.3,0.00001036020051,0.000000472
138.5,8938,306,21.3,0.0000103983463,0.000000472
139,8938,307,21.3,0.00001043635904,0.000000472
139.5,8938,307,21.3,0.00001047423786,0.000000472
140,8938,308,21.4,0.00001051198192,0.000000472
140.5,8938,309,21.4,0.00001054959035,0.000000473
141,8938,310,21.4,0.00001058706233,0.000000473
141.5,8938,310,21.4,0.00001062439701,0.000000473
142,8938,311,21.4,0.00001066159358,0.000000473
142.5,8938,312,21.4,0.00001069865123,0.000000473
143,8938,313,21.4,0.00001073556914,0.000000473
143.5,8938,313,21.4,0.00001077234654,0.000000473
144,8938,314,21.5,0.00001080898262,0.000000473
144.5,8938,315,21.5,0.00001084547661,0.000000473
145,8938,316,21.5,0.00001088182775,0.000000473
145.5,8938,316,21.5,0.00001091803527,0.000000473
146,8938,317,21.5,0.00001095409841,0.000000473
146.5,8938,318,21.5,0.00001099001645,0.000000473
147,8938,319,21.5,0.00001102578864,0.000000474
147.5,8938,319,21.5,0.00001106141427,0.000000474
148,8938,320,21.6,0.0000110968926,0.000000474
148.5,8938,321,21.6,0.00001113222294,0.000000474
149,8938,322,21.6,0.0000111674046,0.000000474
149.5,8938,322,21.6,0.00001120243687,0.000000474
150,8938,323,21.6,0.00001123731907,0.000000474
150.5,8938,324,21.6,0.00001127205055,0.000000474
151,8938,324,21.6,0.00001130663062,0.000000474
151.5,8938,324,21.6,0.00001134105865,0.000000474
152,8938,325,21.7,0.00001137533397,0.000000474
152.5,8938,325,21.7,0.00001140945597,0.000000474
153,8938,326,21.7,0.000011443424,0.000000474
153.5,8938,326,21.7,0.00001147723745,0.000000474
154,8938,327,21.7,0.0000115108957,0.000000475
154.5,8938,327,21.7,0.00001154439817,0.000000475
155,8938,328,21.7,0.00001157774425,0.000000475
155.5,8938,328,21.7,0.00001161093336,0.000000475
156,8938,329,21.8,0.00001164396492,0.000000475
156.5,8938,329,21.8,0.00001167683838,0.000000475
157,8938,330,21.8,0.00001170955316,0.000000475
157.5,8938,330,21.8,0.00001174210873,0.000000475
158,8938,331,21.8,0.00001177450454,0.000000475
158.5,8938,331,21.8,0.00001180674006,0.000000475
159,8938,331,21.8,0.00001183881477,0.000000475
159.5,8938,332,21.9,0.00001187072816,0.000000475
160,8938,332,21.9,0.00001190247972,0.000000475
160.5,8938,333,21.9,0.00001193406896,0.000000475
161,8938,333,21.9,0.00001196549538,0.000000475
161.5,8938,333,21.9,0.00001199675852,0.000000475
162,8938,334,21.9,0.0000120278579,0.000000475
162.5,8938,334,21.9,0.00001205879305,0.000000476
163,8938,335,21.9,0.00001208956354,0.000000476
163.5,8938,335,22,0.00001212016891,0.000000476
164,8938,335,22,0.00001215060873,0.000000476
164.5,8938,336,22,0.00001218088258,0.000000476
165,8938,336,22,0.00001221099004,0.000000476
165.5,8938,337,22,0.00001224093071,0.000000476
166,8938,337,22,0.00001227070417,0.000000476
166.5,8938,337,22,0.00001230031005,0.000000476
167,8938,338,22,0.00001232974796,0.000000476
167.5,8938,338,22.1,0.00001235901753,0.000000476
168,8938,338,22.1,0.00001238811839,0.000000476
168.5,8938,339,22.1,0.0000124170502,0.000000476
169,8938,339,22.1,0.0000124458126,0.000000476
169.5,8938,340,22.1,0.00001247440526,0.000000476
170,8938,340,22.1,0.00001250282785,0.000000476
170.5,8938,340,22.1,0.00001253108005,0.000000477
171,8938,341,22.1,0.00001255916154,0.000000477
171.5,8938,341,22.2,0.00001258707203,0.000000477
172,8938,341,22.2,0.00001261481123,0.000000477
172.5,8938,342,22.2,0.00001264237885,0.000000477
173,8938,342,22.2,0.00001266977461,0.000000477
173.5,8938,342,22.2,0.00001269699824,0.000000477
174,8938,343,22.2,0.0000127240495,0.000000477
174.5,8938,343,22.2,0.00001275092812,0.000000477
175,8938,343,22.2,0.00001277763387,0.000000477
175.5,8938,344,22.2,0.00001280416652,0.000000477
176,8938,344,22.3,0.00001283052585,0.000000477
176.5,8938,344,22.3,0.00001285671164,0.000000477
177,8938,344,22.3,0.00001288272368,0.000000477
177.5,8938,345,22.3,0.00001290856179,0.000000477
178,8938,345,22.3,0.00001293422576,0.000000477
178.5,8938,345,22.3,0.00001295971543,0.000000477
179,8938,346,22.3,0.00001298503063,0.000000478
179.5,8938,346,22.3,0.00001301017118,0.000000478
180,8938,346,22.4,0.00001303513695,0.000000478
180.5,8938,347,22.4,0.00001305992778,0.000000478
181,8938,347,22.4,0.00001308454355,0.000000478
181.5,8938,347,22.4,0.00001310898412,0.000000478
182,8938,347,22.4,0.00001313324939,0.000000478
182.5,8938,348,22.4,0.00001315733923,0.000000478
183,8938,348,22.4,0.00001318125356,0.000000478
183.5,8938,348,22.4,0.00001320499227,0.000000478
184,8938,349,22.4,0.0000132285553,0.000000478
184.5,8938,349,22.5,0.00001325194257,0.000000478
185,8938,349,22.5,0.000013275154,0.000000478
185.5,8938,349,22.5,0.00001329818956,0.000000478
186,8938,350,22.5,0.00001332104918,0.000000478
186.5,8938,350,22.5,0.00001334373284,0.000000478
187,8938,350,22.5,0.0000133662405,0.000000478
187.5,8938,350,22.5,0.00001338857215,0.000000479
188,8938,351,22.5,0.00001341072777,0.000000479
188.5,8938,351,22.5,0.00001343270736,0.000000479
189,8938,351,22.6,0.00001345451092,0.000000479
189.5,8938,351,22.6,0.00001347613848,0.000000479
190,8938,352,22.6,0.00001349759005,0.000000479
190.5,8938,352,22.6,0.00001351886568,0.000000479
191,8938,352,22.6,0.00001353996539,0.000000479
191.5,8938,352,22.6,0.00001356088924,0.000000479
192,8938,353,22.6,0.00001358163729,0.000000479
192.5,8938,353,22.6,0.00001360220961,0.000000479
193,8938,353,22.6,0.00001362260628,0.000000479
193.5,8938,353,22.7,0.00001364282737,0.000000479
194,8938,353,22.7,0.00001366287299,0.000000479
194.5,8938,354,22.7,0.00001368274324,0.000000479
195,8938,354,22.7,0.00001370243822,0.000000479
195.5,8938,354,22.7,0.00001372195807,0.000000479
196,8938,354,22.7,0.00001374130291,0.00000048
196.5,8938,355,22.7,0.00001376047287,0.00000048
197,8938,355,22.7,0.00001377946811,0.00000048
197.5,8938,355,22.7,0.00001379828879,0.00000048
198,8938,355,22.8,0.00001381693506,0.00000048
198.5,8938,355,22.8,0.0000138354071,0.00000048
199,8938,356,22.8,0.00001385370509,0.00000048
199.5,8938,356,22.8,0.00001387182923,0.00000048
200,8938,356,22.8,0.00001388977972,0.00000048
200.5,8938,356,22.8,0.00001390755675,0.00000048
201,8938,356,22.8,0.00001392516056,0.00000048
201.5,8938,357,22.8,0.00001394259137,0.00000048
202,8938,357,22.8,0.00001395984941,0.00000048
202.5,8938,357,22.9,0.00001397693493,0.00000048
203,8938,357,22.9,0.00001399384818,0.00000048
203.5,8938,358,22.9,0.00001401058942,0.00000048
204,8938,358,22.9,0.00001402715892,0.00000048
204.5,8938,358,22.9,0.00001404355697,0.000000481
205,8938,358,22.9,0.00001405978384,0.000000481
205.5,8938,359,22.9,0.00001407583985,0.000000481
206,8938,359,22.9,0.00001409172529,0.000000481
206.5,8938,359,22.9,0.00001410744047,0.000000481
207,8938,359,23,0.00001412298573,0.000000481
207.5,8938,359,23,0.00001413836139,0.000000481
208,8938,360,23,0.0000141535678,0.000000481
208.5,8938,360,23,0.0000141686053,0.000000481
209,8938,360,23,0.00001418347426,0.000000481
209.5,8938,360,23,0.00001419817503,0.000000481
210,8938,360,23,0.00001421270801,0.000000481
210.5,8938,361,23,0.00001422707356,0.000000481
211,8938,361,23,0.0000142412721,0.000000481
211.5,8938,361,23.1,0.00001425530401,0.000000481
212,8938,361,23.1,0.00001426916971,0.000000481
212.5,8938,362,23.1,0.00001428286963,0.000000481
213,8938,362,23.1,0.00001429640418,0.000000482
213.5,8938,362,23.1,0.00001430977382,0.000000482
214,8938,362,23.1,0.00001432297898,0.000000482
214.5,8938,362,23.1,0.00001433602012,0.000000482
215,8938,363,23.1,0.0000143488977,0.000000482
215.5,8938,363,23.1,0.00001436161221,0.000000482
216,8938,363,23.2,0.00001437416411,0.000000482
216.5,8938,363,23.2,0.00001438655391,0.000000482
217,8938,363,23.2,0.0000143987821,0.000000482
217.5,8938,363,23.2,0.00001441084919,0.000000482
218,8938,364,23.2,0.00001442275569,0.000000482
218.5,8938,364,23.2,0.00001443450214,0.000000482
219,8938,364,23.2,0.00001444608906,0.000000482
219.5,8938,364,23.2,0.00001445751701,0.000000482
220,8938,364,23.2,0.00001446878653,0.000000482
220.5,8938,365,23.3,0.00001447989819,0.000000482
221,8938,365,23.3,0.00001449085255,0.000000482
221.5,8938,365,23.3,0.0000145016502,0.000000483
222,8938,365,23.3,0.00001451229171,0.000000483
222.5,8938,365,23.3,0.0000145227777,0.000000483
223,8938,366,23.3,0.00001453310876,0.000000483
223.5,8938,366,23.3,0.00001454328551,0.000000483
224,8938,366,23.3,0.00001455330858,0.000000483
224.5,8938,366,23.3,0.00001456317858,0.000000483
225,8938,366,23.3,0.00001457289617,0.000000483
225.5,8938,366,23.4,0.00001458246199,0.000000483
226,8938,367,23.4,0.00001459187671,0.000000483
226.5,8938,367,23.4,0.00001460114098,0.000000483
227,8938,367,23.4,0.00001461025549,0.000000483
227.5,8938,367,23.4,0.00001461922091,0.000000483
228,8938,367,23.4,0.00001462803795,0.000000483
228.5,8938,367,23.4,0.00001463670731,0.000000483
229,8938,368,23.4,0.00001464522969,0.000000483
229.5,8938,368,23.4,0.00001465360581,0.000000483
230,8938,368,23.4,0.00001466183641,0.000000484
230.5,8938,368,23.5,0.00001466992222,0.000000484
231,8938,368,23.5,0.00001467786399,0.000000484
231.5,8938,368,23.5,0.00001468566248,0.000000484
232,8938,369,23.5,0.00001469331844,0.000000484
232.5,8938,369,23.5,0.00001470083265,0.000000484
233,8938,369,23.5,0.0000147082059,0.000000484
233.5,8938,369,23.5,0.00001471543896,0.000000484
234,8938,369,23.5,0.00001472253265,0.000000484
234.5,8938,369,23.5,0.00001472948777,0.000000484
235,8938,370,23.5,0.00001473630513,0.000000484
235.5,8938,370,23.6,0.00001474298556,0.000000484
236,8938,370,23.6,0.0000147495299,0.000000484
236.5,8938,370,23.6,0.000014755939,0.000000484
237,8938,370,23.6,0.00001476221369,0.000000484
237.5,8938,370,23.6,0.00001476835484,0.000000484
238,8938,371,23.6,0.00001477436333,0.000000485
238.5,8938,371,23.6,0.00001478024003,0.000000485
239,8938,371,23.6,0.00001478598582,0.000000485
239.5,8938,371,23.6,0.00001479160161,0.000000485
240,8938,371,23.6,0.0000147970883,0.000000485
240.5,8938,371,23.6,0.0000148024468,0.000000485
241,8938,371,23.6,0.00001480767803,0.000000485
241.5,8938,372,23.7,0.00001481278294,0.000000485
242,8938,372,23.7,0.00001481776244,0.000000485
242.5,8938,372,23.7,0.00001482261751,0.000000485
243,8938,372,23.7,0.00001482734909,0.000000485
243.5,8938,372,23.7,0.00001483195814,0.000000485
244,8938,372,23.7,0.00001483644565,0.000000485
244.5,8938,372,23.7,0.00001484081261,0.000000485
245,8938,373,23.7,0.00001484505999,0.000000485
245.5,8938,373,23.7,0.00001484918881,0.000000485
246,8938,373,23.7,0.00001485320007,0.000000485
246.5,8938,373,23.7,0.0000148570948,0.000000486
247,8938,373,23.8,0.00001486087402,0.000000486
247.5,8938,373,23.8,0.00001486453877,0.000000486
248,8938,373,23.8,0.00001486809009,0.000000486
248.5,8938,374,23.8,0.00001487152905,0.000000486
249,8938,374,23.8,0.00001487485669,0.000000486
249.5,8938,374,23.8,0.00001487807411,0.000000486
250,8938,374,23.8,0.00001488118237,0.000000486
250.5,8938,374,23.8,0.00001488418256,0.000000486
251,8938,374,23.8,0.0000148870758,0.000000486
251.5,8938,374,23.8,0.00001488986317,0.000000486
252,8938,375,23.8,0.00001489254581,0.000000486
252.5,8938,375,23.8,0.00001489512483,0.000000486
253,8938,375,23.8,0.00001489760137,0.000000486
253.5,8938,375,23.8,0.00001489997657,0.000000486
254,8938,375,23.8,0.00001490225158,0.000000487
254.5,8938,375,23.8,0.00001490442756,0.000000487
255,8938,375,23.9,0.00001490650569,0.000000487
255.5,8938,376,23.9,0.00001490848714,0.000000487
256,8938,376,23.9,0.00001491037309,0.000000487
256.5,8938,376,23.9,0.00001491216475,0.000000487
257,8938,376,23.9,0.00001491386332,0.000000487
257.5,8938,376,23.9,0.00001491547,0.000000487
258,8938,376,23.9,0.00001491698603,0.000000487
258.5,8938,376,23.9,0.00001491841263,0.000000487
259,8938,376,23.9,0.00001491975105,0.000000487
259.5,8938,377,23.9,0.00001492100252,0.000000487
260,8938,377,23.9,0.00001492216832,0.000000487
260.5,8938,377,23.9,0.0000149232497,0.000000487
261,8938,377,23.9,0.00001492424794,0.000000487
261.5,8938,377,23.9,0.00001492516432,0.000000488
262,8938,377,23.9,0.00001492600014,0.000000488
262.5,8938,377,23.9,0.00001492675669,0.000000488
263,8938,378,23.9,0.0000149274353,0.000000488
263.5,8938,378,24,0.00001492803727,0.000000488
264,8938,378,24,0.00001492856393,0.000000488
264.5,8938,378,24,0.00001492901662,0.000000488
265,8938,378,24,0.0000149293967,0.000000488
265.5,8938,378,24,0.0000149297055,0.000000488
266,8938,378,24,0.00001492994439,0.000000488
266.5,8938,378,24,0.00001493011475,0.000000488
267,8938,379,24,0.00001493021796,0.000000488
267.5,8938,379,24,0.0000149302554,0.000000488
268,8938,379,24,0.00001493022847,0.000000488
268.5,8938,379,24,0.00001493013858,0.000000488
269,8938,379,24,0.00001492998715,0.000000488
269.5,8938,379,24,0.00001492977561,0.000000489
270,8938,379,24,0.00001492950537,0.000000489
270.5,8938,379,24.1,0.00001492917789,0.000000489
271,8938,380,24.1,0.00001492879462,0.000000489
271.5,8938,380,24.1,0.00001492835702,0.000000489
272,8938,380,24.1,0.00001492786656,0.000000489
272.5,8938,380,24.1,0.00001492732471,0.000000489
273,8938,380,24.1,0.00001492673295,0.000000489
273.5,8938,380,24.1,0.0000149260928,0.000000489
274,8938,380,24.1,0.00001492540574,0.000000489
274.5,8938,380,24.1,0.0000149246733,0.000000489
275,8938,380,24.1,0.00001492389699,0.000000489
275.5,8938,381,24.1,0.00001492307834,0.000000489
276,8938,381,24.2,0.0000149222189,0.000000489
276.5,8938,381,24.2,0.0000149213202,0.000000489
277,8938,381,24.2,0.00001492038382,0.000000489
277.5,8938,381,24.2,0.00001491941131,0.00000049
278,8938,381,24.2,0.00001491840425,0.00000049
278.5,8938,381,24.2,0.00001491736422,0.00000049
279,8938,381,24.2,0.00001491629281,0.00000049
279.5,8938,382,24.2,0.00001491519163,0.00000049
280,8938,382,24.2,0.00001491406228,0.00000049
280.5,8938,382,24.3,0.00001491406228,0.00000049
281,8938,382,24.3,0.00001491406228,0.00000049
281.5,8938,382,24.3,0.00001491406228,0.00000049
282,8938,382,24.3,0.00001491406228,0.00000049
282.5,8938,382,24.3,0.00001491406228,0.00000049
283,8938,382,24.3,0.00001491406228,0.00000049
283.5,8938,382,24.3,0.00001491406228,0.00000049
284,8938,383,24.3,0.00001491406228,0.00000049
284.5,8938,383,24.4,0.00001491406228,0.00000049
285,8938,383,24.4,0.00001491406228,0.00000049
285.5,8938,383,24.4,0.00001491406228,0.00000049
286,8938,383,24.4,0.00001491406228,0.000000491
286.5,8938,383,24.4,0.00001491406228,0.000000491
287,8938,383,24.4,0.00001491406228,0.000000491
287.5,8938,383,24.4,0.00001491406228,0.000000491
288,8938,383,24.5,0.00001491406228,0.000000491
288.5,8938,384,24.5,0.00001491406228,0.000000491
289,8938,384,24.5,0.00001491406228,0.000000491
289.5,8938,384,24.5,0.00001491406228,0.000000491
290,8938,384,24.5,0.00001491406228,0.000000491
290.5,8938,384,24.5,0.00001491406228,0.000000491
291,8938,384,24.6,0.00001491406228,0.000000491
291.5,8938,384,24.6,0.00001491406228,0.000000491
292,8938,384,24.6,0.00001491406228,0.000000491
292.5,8938,384,24.6,0.00001491406228,0.000000491
293,8938,385,24.6,0.00001491406228,0.000000491
293.5,8938,385,24.6,0.00001491406228,0.000000491
294,8938,385,24.7,0.00001491406228,0.000000491
294.5,8938,385,24.7,0.00001491406228,0.000000491
295,8938,385,24.7,0.00001491406228,0.000000492
295.5,8938,385,24.7,0.00001491406228,0.000000492
296,8938,385,24.7,0.00001491406228,0.000000492
296.5,8938,385,24.8,0.00001491406228,0.000000492
297,8938,385,24.8,0.00001491406228,0.000000492
297.5,8938,385,24.8,0.00001491406228,0.000000492
298,8938,386,24.8,0.00001491406228,0.000000492
298.5,8938,386,24.8,0.00001491406228,0.000000492
299,8938,386,24.9,0.00001491406228,0.000000492
299.5,8938,386,24.9,0.00001491406228,0.000000492
300,8938,386,24.9,0.00001491406228,0.000000492
