Repository: microphilosophy-R/TPMS-Heat-Exchanger-

# TPMS_HE_main

Integrated TPMS heat-exchanger solver package (Stage-1 + Stage-2 merged).

## Latest Progress (2026-03-17)

- Packed-bed backend now uses a canonical strategy layer in
  `models/packed_closures.py`.
- Canonical packed config fields are:
  `uncertainty_mode`, `hydraulic_model`, `htc_model`,
  `ht_enhancement_model`, and `kinetic_model`.
- Geometry structure now constrains downstream channel and packed submodel
  choices in UI, validation, and `normalize_config()`.
- `wang_wall_htc` means wall HTC only; bed conduction still follows the
  Martin-Nilles framework.
- `ergun_phi_fit` means Ergun base friction with Chapter 3 phi correction,

File: TPMS_HE_main/models/solid_data/COPPER_PURE.csv
T/K,rho/(kg/m3),cp/(J/(kg.K)),K/(W/(m.K)),alpha_thermal/(1/K),resistivity/(ohm.m)
1,8960,0.012,93.6,2.432497173E-08,2.61E-10
1.5,8960,0.0192,140,3.714137536E-08,2.61E-10
2,8960,0.028,187,5.074754846E-08,2.61E-10
2.5,8960,0.0389,234,6.513609426E-08,2.61E-10
3,8960,0.0525,281,8.029964061E-08,2.61E-10
3.5,8960,0.0695,328,9.623084003E-08,2.61E-10
4,8960,0.0904,374,0.0000001129223696,2.61E-10
4.5,8960,0.116,421,0.0000001303669312,2.61E-10
5,8960,0.143,468,0.000000148557251,2.61E-10
5.5,8960,0.177,515,0.0000001674860803,2.61E-10
6,8960,0.218,561,0.0000001871461946,2.61E-10
6.5,8960,0.265,607,0.0000002075303942,2.61E-10
7,8960,0.321,653,0.0000002286315041,2.61E-10
7.5,8960,0.386,699,0.0000002504423738,2.61E-10
8,8960,0.46,745,0.0000002729558776,2.61E-10
8.5,8960,0.545,790,0.0000002961649142,2.61E-10
9,8960,0.641,834,0.0000003200624072,2.61E-10
9.5,8960,0.754,878,0.0000003446413046,2.62E-10
10,8960,0.87,922,0.0000003698945792,2.62E-10
10.5,8960,1,964,0.0000003958152283,2.62E-10
11,8960,1.14,1010,0.000000422396274,2.62E-10
11.5,8960,1.3,1050,0.0000004496307629,2.62E-10
12,8960,1.48,1090,0.0000004775117662,2.62E-10
12.5,8960,1.67,1130,0.0000005060323799,2.62E-10
13,8960,1.88,1170,0.0000005351857245,2.62E-10
13.5,8960,2.11,1200,0.0000005649649452,2.63E-10
14,8960,2.36,1240,0.0000005953632117,2.63E-10
14.5,8960,2.63,1280,0.0000006263737186,2.63E-10
15,8960,2.93,1310,0.0000006579896849,2.64E-10
15.5,8960,3.24,1350,0.0000006902043543,2.64E-10
16,8960,3.58,1380,0.0000007230109952,2.65E-10
16.5,8960,3.95,1410,0.0000007564029005,2.66E-10
17,8960,4.34,1440,0.0000007903733878,2.66E-10
17.5,8960,4.75,1470,0.0000008249157995,2.67E-10
18,8960,5.2,1500,0.0000008600235023,2.68E-10
18.5,8960,5.67,1520,0.0000008956898878,2.69E-10
19,8960,6.17,1550,0.0000009319083721,2.7E-10
19.5,8960,6.64,1570,0.000000968672396,2.72E-10
20,8960,7.27,1590,0.000001005975425,2.73E-10
20.5,8960,7.93,1600,0.000001043810949,2.74E-10
21,8960,8.62,1620,0.000001082172483,2.75E-10
21.5,8960,9.34,1630,0.000001121053566,2.77E-10
22,8960,10.1,1640,0.000001160447762,2.79E-10
22.5,8960,10.9,1650,0.000001200348659,2.81E-10
23,8960,11.7,1650,0.000001240749872,2.82E-10
23.5,8960,12.6,1660,0.000001281645037,2.85E-10
24,8960,13.4,1660,0.000001323027817,2.87E-10
24.5,8960,14.4,1660,0.000001364891899,2.89E-10
25,8960,15.3,1660,0.000001407230996,2.92E-10
25.5,8960,16.3,1660,0.000001450038843,2.95E-10
26,8960,17.3,1660,0.000001493309201,2.98E-10
26.5,8960,18.4,1660,0.000001537035857,3.01E-10
27,8960,19.4,1660,0.00000158121262,3.05E-10
27.5,8960,20.5,1650,0.000001625833325,3.08E-10
28,8960,21.7,1640,0.000001670891832,3.12E-10
28.5,8960,22.9,1640,0.000001716382026,3.16E-10
29,8960,24.1,1630,0.000001762297814,3.21E-10
29.5,8960,25.2,1620,0.000001808633131,3.25E-10
30,8960,26.6,1610,0.000001855381934,3.3E-10
30.5,8960,28,1590,0.000001902538206,3.36E-10
31,8960,29.4,1580,0.000001950095955,3.41E-10
31.5,8960,30.9,1570,0.000001998049212,3.47E-10
32,8960,32.3,1550,0.000002046392034,3.53E-10
32.5,8960,33.8,1540,0.000002095118503,3.59E-10
33,8960,35.4,1520,0.000002144222725,3.66E-10
33.5,8960,36.9,1500,0.000002193698829,3.73E-10
34,8960,38.5,1480,0.000002243540971,3.8E-10
34.5,8960,40.1,1460,0.000002293743331,3.88E-10
35,8960,41.8,1450,0.000002344300114,3.96E-10
35.5,8960,43.4,1430,0.000002395205547,4.04E-10
36,8960,45.1,1410,0.000002446453886,4.12E-10
36.5,8960,46.8,1390,0.000002498039408,4.21E-10
37,8960,48.5,1370,0.000002549956417,4.3E-10
37.5,8960,50.2,1340,0.000002602199239,4.4E-10
38,8960,51.9,1320,0.000002654762228,4.5E-10
38.5,8960,53.7,1300,0.000002707639759,4.6E-10
39,8960,55.4,1280,0.000002760826236,4.7E-10
39.5,8960,57.3,1260,0.000002814316083,4.8E-10
40,8960,59,1240,0.000002868103751,4.92E-10
40.5,8960,60.7,1220,0.000002922183717,5.04E-10
41,8960,62.4,1200,0.000002976550479,5.17E-10
41.5,8960,64.2,1180,0.000003031198563,5.29E-10
42,8960,65.9,1170,0.000003086122518,5.42E-10
42.5,8960,67.6,1150,0.000003141316917,5.56E-10
43,8960,69.4,1130,0.00000319677636,5.7E-10
43.5,8960,71.2,1110,0.00000325249547,5.84E-10
44,8960,72.9,1100,0.000003308468894,5.98E-10
44.5,8960,74.7,1080,0.000003364691306,6.13E-10
45,8960,76.5,1060,0.000003421157401,6.28E-10
45.5,8960,78.3,1050,0.000003477861902,6.43E-10
46,8960,80.1,1030,0.000003534799555,6.59E-10
46.5,8960,82,1010,0.000003591965132,6.75E-10
47,8960,83.8,996,0.000003649353428,6.92E-10
47.5,8960,85.6,980,0.000003706959262,7.08E-10
48,8960,87.5,964,0.000003764777481,7.25E-10
48.5,8960,89.4,949,0.000003822802953,7.43E-10
49,8960,91.2,934,0.000003881030573,7.6E-10
49.5,8960,93,918,0.00000393945526,7.79E-10
50,8960,95,904,0.000003998071957,7.97E-10
50.5,8960,97,891,0.000004056875632,8.15E-10
51,8960,99,878,0.000004115861278,8.34E-10
51.5,8960,101,865,0.000004175023912,8.53E-10
52,8960,103,853,0.000004234358577,8.72E-10
52.5,8960,105,841,0.000004293860338,8.92E-10
53,8960,107,829,0.000004353524288,9.11E-10
53.5,8960,109,817,0.000004413345541,9.32E-10
54,8960,111,806,0.000004473319239,9.52E-10
54.5,8960,113,795,0.000004533440547,9.73E-10
55,8960,115,784,0.000004593704654,9.94E-10
55.5,8960,117,774,0.000004654106775,0.00000000102
56,8960,119,764,0.000004714642149,0.00000000104
56.5,8960,121,754,0.000004775306039,0.00000000106
57,8960,123,744,0.000004836093735,0.00000000108
57.5,8960,125,735,0.000004897000549,0.0000000011
58,8960,127,726,0.000004958021818,0.00000000113
58.5,8960,129,717,0.000005019152905,0.00000000115
59,8960,131,708,0.000005080389196,0.00000000117
59.5,8960,133,700,0.000005141726104,0.0000000012
60,8960,135,692,0.000005203159064,0.00000000122
60.5,8960,137,684,0.000005264683537,0.00000000125
61,8960,139,676,0.000005326295009,0.00000000127
61.5,8960,140,669,0.000005387988989,0.0000000013
62,8960,142,662,0.000005449761012,0.00000000132
62.5,8960,144,655,0.000005511606637,0.00000000135
63,8960,146,648,0.000005573521449,0.00000000137
63.5,8960,148,642,0.000005635501056,0.0000000014
64,8960,149,635,0.000005697541091,0.00000000142
64.5,8960,151,629,0.000005759637212,0.00000000145
65,8960,153,623,0.000005821785101,0.00000000148
65.5,8960,155,617,0.000005883980466,0.00000000151
66,8960,156,612,0.000005946219039,0.00000000153
66.5,8960,158,606,0.000006008496575,0.00000000156
67,8960,160,601,0.000006070808855,0.00000000159
67.5,8960,161,596,0.000006133151686,0.00000000162
68,8960,163,591,0.000006195520898,0.00000000165
68.5,8960,165,586,0.000006257912345,0.00000000167
69,8960,167,581,0.000006320321907,0.0000000017
69.5,8960,168,577,0.000006382745488,0.00000000173
70,8960,170,573,0.000006445179018,0.00000000176
70.5,8960,172,568,0.000006507618449,0.00000000179
71,8960,174,564,0.000006570059759,0.00000000182
71.5,8960,175,560,0.000006632498952,0.00000000185
72,8960,177,556,0.000006694932054,0.00000000188
72.5,8960,179,552,0.000006757355118,0.00000000191
73,8960,181,548,0.00000681976422,0.00000000195
73.5,8960,183,545,0.000006882155462,0.00000000198
74,8960,185,541,0.000006944524969,0.00000000201
74.5,8960,186,538,0.000007006868892,0.00000000204
75,8960,188,535,0.000007069183406,0.00000000207
75.5,8960,190,532,0.000007131464711,0.0000000021
76,8960,192,528,0.00000719370903,0.00000000214
76.5,8960,193,526,0.000007255912615,0.00000000217
77,8960,195,523,0.000007318071737,0.0000000022
77.5,8960,197,520,0.000007380182695,0.00000000224
78,8960,198,517,0.000007442241813,0.00000000227
78.5,8960,200,515,0.000007504245437,0.0000000023
79,8960,202,512,0.000007566189941,0.00000000233
79.5,8960,204,510,0.00000762807172,0.00000000237
80,8960,205,507,0.000007689887197,0.0000000024
80.5,8960,206,505,0.000007751632817,0.00000000244
81,8960,208,502,0.000007813305052,0.00000000247
81.5,8960,209,500,0.000007874900396,0.0000000025
82,8960,211,498,0.00000793641537,0.00000000254
82.5,8960,212,496,0.000007997846519,0.00000000257
83,8960,213,494,0.000008059190411,0.00000000261
83.5,8960,215,492,0.00000812044364,0.00000000264
84,8960,216,490,0.000008181602826,0.00000000268
84.5,8960,217,488,0.000008242664611,0.00000000271
85,8960,218,486,0.000008303625663,0.00000000275
85.5,8960,220,484,0.000008364482675,0.00000000278
86,8960,221,483,0.000008425232363,0.00000000282
86.5,8960,222,481,0.00000848587147,0.00000000285
87,8960,223,479,0.000008546396762,0.00000000289
87.5,8960,224,478,0.00000860680503,0.00000000292
88,8960,226,476,0.000008667093089,0.00000000296
88.5,8960,227,475,0.000008727257779,0.000000003
89,8960,228,473,0.000008787295967,0.00000000303
89.5,8960,229,472,0.00000884720454,0.00000000307
90,8960,230,471,0.000008906980414,0.0000000031
90.5,8960,231,469,0.000008966620527,0.00000000314
91,8960,232,468,0.000009026121843,0.00000000318
91.5,8960,233,467,0.000009085481349,0.00000000321
92,8960,234,465,0.000009144696059,0.00000000325
92.5,8960,236,464,0.000009203763009,0.00000000328
93,8960,237,463,0.000009262679262,0.00000000332
93.5,8960,238,462,0.000009321441904,0.00000000336
94,8960,239,460,0.000009380048047,0.00000000339
94.5,8960,240,459,0.000009438494826,0.00000000343
95,8960,241,458,0.000009496779401,0.00000000347
95.5,8960,242,457,0.000009554898959,0.0000000035
96,8960,243,456,0.000009612850709,0.00000000354
96.5,8960,244,455,0.000009670631885,0.00000000358
97,8960,245,454,0.000009728239746,0.00000000361
97.5,8960,246,453,0.000009785671576,0.00000000365
98,8960,247,452,0.000009842924684,0.00000000369
98.5,8960,248,452,0.000009899996401,0.00000000372
99,8960,249,451,0.000009956884087,0.00000000376
99.5,8960,250,450,0.00001001358512,0.0000000038
100,8960,251,449,0.00001007009691,0.00000000384
100.5,8960,252,448,0.0000101264169,0.00000000387
101,8960,253,447,0.00001018254252,0.00000000391
101.5,8960,254,446,0.00001023847127,0.00000000395
102,8960,255,446,0.00001029420065,0.00000000398
102.5,8960,256,445,0.00001034972819,0.00000000402
103,8960,257,444,0.00001040505145,0.00000000406
103.5,8960,258,443,0.000010460168,0.00000000409
104,8960,259,442,0.00001051507545,0.00000000413
104.5,8960,260,441,0.00001056977143,0.00000000416
105,8960,261,441,0.00001062425358,0.0000000042
105.5,8960,262,440,0.0000106785196,0.00000000424
106,8960,262,439,0.00001073256717,0.00000000427
106.5,8960,263,438,0.00001078639404,0.00000000431
107,8960,264,438,0.00001083999794,0.00000000435
107.5,8960,265,437,0.00001089337666,0.00000000438
108,8960,266,436,0.00001094652799,0.00000000442
108.5,8960,267,436,0.00001099944977,0.00000000446
109,8960,268,435,0.00001105213984,0.00000000449
109.5,8960,269,434,0.00001110459607,0.00000000453
110,8960,270,434,0.00001115681638,0.00000000457
110.5,8960,270,433,0.00001120879867,0.0000000046
111,8960,271,432,0.00001126054091,0.00000000464
111.5,8960,272,432,0.00001131204105,0.00000000468
112,8960,273,431,0.00001136329711,0.00000000471
112.5,8960,274,431,0.00001141430711,0.00000000475
113,8960,275,430,0.00001146506908,0.00000000479
113.5,8960,276,429,0.00001151558111,0.00000000482
114,8960,276,429,0.00001156584129,0.00000000486
114.5,8960,277,428,0.00001161584774,0.00000000489
115,8960,278,428,0.0000116655986,0.00000000493
115.5,8960,279,427,0.00001171509206,0.00000000497
116,8960,280,427,0.00001176432629,0.000000005
116.5,8960,280,426,0.00001181329953,0.00000000504
117,8960,281,426,0.00001186201002,0.00000000508
117.5,8960,282,425,0.00001191045602,0.00000000511
118,8960,283,425,0.00001195863583,0.00000000515
118.5,8960,284,424,0.00001200654777,0.00000000519
119,8960,284,424,0.00001205419018,0.00000000522
119.5,8960,285,424,0.00001210156143,0.00000000526
120,8960,286,423,0.00001214865991,0.0000000053
120.5,8960,287,423,0.00001219548404,0.00000000533
121,8960,287,422,0.00001224203225,0.00000000537
121.5,8960,288,422,0.00001228830302,0.0000000054
122,8960,289,422,0.00001233429484,0.00000000544
122.5,8960,290,421,0.00001238000622,0.00000000548
123,8960,290,421,0.0000124254357,0.00000000551
123.5,8960,291,420,0.00001247058184,0.00000000555
124,8960,292,420,0.00001251544324,0.00000000559
124.5,8960,293,420,0.00001256001851,0.00000000562
125,8960,293,419,0.00001260430629,0.00000000566
125.5,8960,294,419,0.00001264830524,0.00000000569
126,8960,295,419,0.00001269201404,0.00000000573
126.5,8960,295,419,0.00001273543142,0.00000000577
127,8960,296,418,0.0000127785561,0.0000000058
127.5,8960,297,418,0.00001282138686,0.00000000584
128,8960,297,418,0.00001286392247,0.00000000588
128.5,8960,298,417,0.00001290616175,0.00000000591
129,8960,299,417,0.00001294810353,0.00000000595
129.5,8960,299,417,0.00001298974667,0.00000000598
130,8960,300,417,0.00001303109006,0.00000000602
130.5,8960,301,416,0.00001307213261,0.00000000606
131,8960,301,416,0.00001311287325,0.00000000609
131.5,8960,302,416,0.00001315331094,0.00000000613
132,8960,303,416,0.00001319344467,0.00000000616
132.5,8960,303,416,0.00001323327344,0.0000000062
133,8960,304,415,0.00001327279628,0.00000000624
133.5,8960,305,415,0.00001331201225,0.00000000627
134,8960,305,415,0.00001335092044,0.00000000631
134.5,8960,306,415,0.00001338951994,0.00000000634
135,8960,306,415,0.0000134278099,0.00000000638
135.5,8960,307,414,0.00001346578947,0.00000000642
136,8960,308,414,0.00001350345782,0.00000000645
136.5,8960,308,414,0.00001354081417,0.00000000649
137,8960,309,414,0.00001357785774,0.00000000652
137.5,8960,310,414,0.00001361458779,0.00000000656
138,8960,310,414,0.00001365100359,0.0000000066
138.5,8960,311,414,0.00001368710446,0.00000000663
139,8960,311,413,0.00001372288971,0.00000000667
139.5,8960,312,413,0.0000137583587,0.0000000067
140,8960,312,413,0.00001379351081,0.00000000674
140.5,8960,313,413,0.00001382834545,0.00000000678
141,8960,314,413,0.00001386286203,0.00000000681
141.5,8960,314,413,0.00001389706001,0.00000000685
142,8960,315,413,0.00001393093886,0.00000000688
142.5,8960,315,413,0.00001396449809,0.00000000692
143,8960,316,413,0.00001399773722,0.00000000695
143.5,8960,316,413,0.00001403065581,0.00000000699
144,8960,317,413,0.00001406325342,0.00000000703
144.5,8960,317,412,0.00001409552965,0.00000000706
145,8960,318,412,0.00001412748414,0.0000000071
145.5,8960,318,412,0.00001415911652,0.00000000713
146,8960,319,412,0.00001419042648,0.00000000717
146.5,8960,319,412,0.0000142214137,0.0000000072
147,8960,320,412,0.00001425207791,0.00000000724
147.5,8960,321,412,0.00001428241886,0.00000000727
148,8960,321,412,0.00001431243633,0.00000000731
148.5,8960,322,412,0.00001434213009,0.00000000735
149,8960,322,412,0.00001437149999,0.00000000738
149.5,8960,323,412,0.00001440054586,0.00000000742
150,8960,323,412,0.00001442926757,0.00000000745
150.5,8960,323,412,0.00001445766502,0.00000000749
151,8960,324,412,0.00001448135182,0.00000000752
151.5,8960,324,411,0.0000145047156,0.00000000756
152,8960,325,411,0.00001452775768,0.00000000759
152.5,8960,325,411,0.00001455047943,0.00000000763
153,8960,326,411,0.00001457288224,0.00000000766
153.5,8960,326,411,0.00001459496752,0.0000000077
154,8960,327,410,0.00001461673669,0.00000000773
154.5,8960,327,410,0.00001463819122,0.00000000776
155,8960,328,410,0.00001465933257,0.0000000078
155.5,8960,328,410,0.00001468016226,0.00000000783
156,8960,329,410,0.00001470068181,0.00000000787
156.5,8960,329,410,0.00001472089275,0.0000000079
157,8960,329,409,0.00001474079666,0.00000000794
157.5,8960,330,409,0.00001476039512,0.00000000797
158,8960,330,409,0.00001477968974,0.00000000801
158.5,8960,331,409,0.00001479868215,0.00000000804
159,8960,331,409,0.000014817374,0.00000000808
159.5,8960,332,409,0.00001483576697,0.00000000811
160,8960,332,409,0.00001485386273,0.00000000815
160.5,8960,332,408,0.00001487166301,0.00000000818
161,8960,333,408,0.00001488916952,0.00000000821
161.5,8960,333,408,0.00001490638402,0.00000000825
162,8960,334,408,0.00001492330828,0.00000000828
162.5,8960,334,408,0.00001493994408,0.00000000832
163,8960,334,408,0.00001495629323,0.00000000835
163.5,8960,335,408,0.00001497235754,0.00000000839
164,8960,335,407,0.00001498813886,0.00000000842
164.5,8960,336,407,0.00001500363905,0.00000000845
165,8960,336,407,0.00001501885997,0.00000000849
165.5,8960,336,407,0.00001503380353,0.00000000852
166,8960,337,407,0.00001504847163,0.00000000856
166.5,8960,337,407,0.00001506286619,0.00000000859
167,8960,337,407,0.00001507698915,0.00000000863
167.5,8960,338,407,0.00001509084247,0.00000000866
168,8960,338,407,0.00001510442813,0.00000000869
168.5,8960,338,406,0.00001511774811,0.00000000873
169,8960,339,406,0.00001513080441,0.00000000876
169.5,8960,339,406,0.00001514359906,0.0000000088
170,8960,340,406,0.00001515613407,0.00000000883
170.5,8960,340,406,0.0000151684115,0.00000000887
171,8960,340,406,0.00001518043341,0.0000000089
171.5,8960,341,406,0.00001519220187,0.00000000893
172,8960,341,406,0.00001520371897,0.00000000897
172.5,8960,341,406,0.00001521498681,0.000000009
173,8960,342,406,0.0000152260075,0.00000000904
173.5,8960,342,405,0.00001523678316,0.00000000907
174,8960,342,405,0.00001524731594,0.0000000091
174.5,8960,343,405,0.00001525760797,0.00000000914
175,8960,343,405,0.00001526766144,0.00000000917
175.5,8960,343,405,0.0000152774785,0.00000000921
176,8960,344,405,0.00001528706133,0.00000000924
176.5,8960,344,405,0.00001529641215,0.00000000927
177,8960,344,405,0.00001530553314,0.00000000931
177.5,8960,344,405,0.00001531442653,0.00000000934
178,8960,345,405,0.00001532309455,0.00000000938
178.5,8960,345,405,0.00001533153942,0.00000000941
179,8960,345,405,0.00001533976339,0.00000000944
179.5,8960,346,404,0.00001534776872,0.00000000948
180,8960,346,404,0.00001535555767,0.00000000951
180.5,8960,346,404,0.00001536313251,0.00000000955
181,8960,347,404,0.00001537049552,0.00000000958
181.5,8960,347,404,0.000015377649,0.00000000961
182,8960,347,404,0.00001538459523,0.00000000965
182.5,8960,347,404,0.00001539133652,0.00000000968
183,8960,348,404,0.00001539787519,0.00000000971
183.5,8960,348,404,0.00001540421355,0.00000000975
184,8960,348,404,0.00001541035392,0.00000000978
184.5,8960,348,404,0.00001541629864,0.00000000982
185,8960,349,404,0.00001542205005,0.00000000985
185.5,8960,349,404,0.00001542761049,0.00000000988
186,8960,349,404,0.00001543298231,0.00000000992
186.5,8960,350,404,0.00001543816786,0.00000000995
187,8960,350,404,0.0000154431695,0.00000000998
187.5,8960,350,404,0.00001544798961,0.00000001
188,8960,350,403,0.00001545263054,0.0000000101
188.5,8960,351,403,0.00001545709468,0.0000000101
189,8960,351,403,0.0000154613844,0.0000000101
189.5,8960,351,403,0.00001546550208,0.0000000102
190,8960,351,403,0.0000154694501,0.0000000102
190.5,8960,352,403,0.00001547323086,0.0000000102
191,8960,352,403,0.00001547684675,0.0000000103
191.5,8960,352,403,0.00001548030015,0.0000000103
192,8960,352,403,0.00001548359348,0.0000000103
192.5,8960,353,403,0.00001548672912,0.0000000104
193,8960,353,403,0.00001548970947,0.0000000104
193.5,8960,353,403,0.00001549253694,0.0000000104
194,8960,353,403,0.00001549521392,0.0000000105
194.5,8960,354,403,0.00001549774283,0.0000000105
195,8960,354,403,0.00001550012607,0.0000000105
195.5,8960,354,403,0.00001550236604,0.0000000106
196,8960,354,403,0.00001550446515,0.0000000106
196.5,8960,354,403,0.00001550642581,0.0000000106
197,8960,355,403,0.00001550825041,0.0000000107
197.5,8960,355,403,0.00001550994136,0.0000000107
198,8960,355,403,0.00001551150107,0.0000000107
198.5,8960,355,403,0.00001551293194,0.0000000108
199,8960,356,403,0.00001551423636,0.0000000108
199.5,8960,356,403,0.00001551541675,0.0000000108
200,8960,356,402,0.00001551647548,0.0000000109
200.5,8960,356,402,0.00001551741497,0.0000000109
201,8960,356,402,0.00001551823759,0.0000000109
201.5,8960,357,402,0.00001551894575,0.000000011
202,8960,357,402,0.00001551954182,0.000000011
202.5,8960,357,402,0.00001552002819,0.000000011
203,8960,357,402,0.00001552040724,0.0000000111
203.5,8960,358,402,0.00001552068134,0.0000000111
204,8960,358,402,0.00001552085286,0.0000000111
204.5,8960,358,402,0.00001552092417,0.0000000112
205,8960,358,402,0.00001552089764,0.0000000112
205.5,8960,359,402,0.00001552077561,0.0000000112
206,8960,359,402,0.00001552056044,0.0000000113
206.5,8960,359,402,0.00001552025447,0.0000000113
207,8960,359,402,0.00001551986005,0.0000000113
207.5,8960,359,402,0.0000155193795,0.0000000114
208,8960,360,402,0.00001551881516,0.0000000114
208.5,8960,360,401,0.00001551816935,0.0000000114
209,8960,360,401,0.00001551744437,0.0000000115
209.5,8960,360,401,0.00001551664254,0.0000000115
210,8960,360,401,0.00001551576615,0.0000000115
210.5,8960,361,401,0.00001551576615,0.0000000116
211,8960,361,401,0.00001551576615,0.0000000116
211.5,8960,361,401,0.00001551576615,0.0000000116
212,8960,361,401,0.00001551576615,0.0000000117
212.5,8960,362,401,0.00001551576615,0.0000000117
213,8960,362,401,0.00001551576615,0.0000000117
213.5,8960,362,401,0.00001551576615,0.0000000118
214,8960,362,401,0.00001551576615,0.0000000118
214.5,8960,362,401,0.00001551576615,0.0000000118
215,8960,363,401,0.00001551576615,0.0000000119
215.5,8960,363,401,0.00001551576615,0.0000000119
216,8960,363,401,0.00001551576615,0.0000000119
216.5,8960,363,401,0.00001551576615,0.000000012
217,8960,363,401,0.00001551576615,0.000000012
217.5,8960,363,400,0.00001551576615,0.000000012
218,8960,364,400,0.00001551576615,0.0000000121
218.5,8960,364,400,0.00001551576615,0.0000000121
219,8960,364,400,0.00001551576615,0.0000000121
219.5,8960,364,400,0.00001551576615,0.0000000122
220,8960,364,400,0.00001551576615,0.0000000122
220.5,8960,365,400,0.00001551576615,0.0000000122
221,8960,365,400,0.00001551576615,0.0000000123
221.5,8960,365,400,0.00001551576615,0.0000000123
222,8960,365,400,0.00001551576615,0.0000000123
222.5,8960,365,400,0.00001551576615,0.0000000124
223,8960,366,400,0.00001551576615,0.0000000124
223.5,8960,366,400,0.00001551576615,0.0000000124
224,8960,366,400,0.00001551576615,0.0000000125
224.5,8960,366,400,0.00001551576615,0.0000000125
225,8960,366,400,0.00001551576615,0.0000000125
225.5,8960,366,400,0.00001551576615,0.0000000126
226,8960,367,400,0.00001551576615,0.0000000126
226.5,8960,367,400,0.00001551576615,0.0000000126
227,8960,367,400,0.00001551576615,0.0000000127
227.5,8960,367,399,0.00001551576615,0.0000000127
228,8960,367,399,0.00001551576615,0.0000000127
228.5,8960,367,399,0.00001551576615,0.0000000128
229,8960,368,399,0.00001551576615,0.0000000128
229.5,8960,368,399,0.00001551576615,0.0000000128
230,8960,368,399,0.00001551576615,0.0000000129
230.5,8960,368,399,0.00001551576615,0.0000000129
231,8960,368,399,0.00001551576615,0.0000000129
231.5,8960,368,399,0.00001551576615,0.000000013
232,8960,369,399,0.00001551576615,0.000000013
232.5,8960,369,399,0.00001551576615,0.000000013
233,8960,369,399,0.00001551576615,0.0000000131
233.5,8960,369,399,0.00001551576615,0.0000000131
234,8960,369,399,0.00001551576615,0.0000000131
234.5,8960,369,399,0.00001551576615,0.0000000132
235,8960,370,399,0.00001551576615,0.0000000132
235.5,8960,370,399,0.00001551576615,0.0000000132
236,8960,370,399,0.00001551576615,0.0000000133
236.5,8960,370,399,0.00001551576615,0.0000000133
237,8960,370,399,0.00001551576615,0.0000000133
237.5,8960,370,399,0.00001551576615,0.0000000134
238,8960,371,399,0.00001551576615,0.0000000134
238.5,8960,371,399,0.00001551576615,0.0000000134
239,8960,371,398,0.00001551576615,0.0000000135
239.5,8960,371,398,0.00001551576615,0.0000000135
240,8960,371,398,0.00001551576615,0.0000000135
240.5,8960,371,398,0.00001551576615,0.0000000136
241,8960,371,398,0.00001551576615,0.0000000136
241.5,8960,372,398,0.00001551576615,0.0000000136
242,8960,372,398,0.00001551576615,0.0000000137
242.5,8960,372,398,0.00001551576615,0.0000000137
243,8960,372,398,0.00001551576615,0.0000000137
243.5,8960,372,398,0.00001551576615,0.0000000138
244,8960,372,398,0.00001551576615,0.0000000138
244.5,8960,372,398,0.00001551576615,0.0000000138
245,8960,373,398,0.00001551576615,0.0000000139
245.5,8960,373,398,0.00001551576615,0.0000000139
246,8960,373,398,0.00001551576615,0.0000000139
246.5,8960,373,398,0.00001551576615,0.000000014
247,8960,373,398,0.00001551576615,0.000000014
247.5,8960,373,398,0.00001551576615,0.000000014
248,8960,373,398,0.00001551576615,0.0000000141
248.5,8960,374,398,0.00001551576615,0.0000000141
249,8960,374,398,0.00001551576615,0.0000000141
249.5,8960,374,398,0.00001551576615,0.0000000142
250,8960,374,398,0.00001551576615,0.0000000142
250.5,8960,374,398,0.00001551576615,0.0000000142
251,8960,374,397,0.00001551576615,0.0000000143
251.5,8960,374,397,0.00001551576615,0.0000000143
252,8960,375,397,0.00001551576615,0.0000000143
252.5,8960,375,397,0.00001551576615,0.0000000144
253,8960,375,397,0.00001551576615,0.0000000144
253.5,8960,375,397,0.00001551576615,0.0000000144
254,8960,375,397,0.00001551576615,0.0000000145
254.5,8960,375,397,0.00001551576615,0.0000000145
255,8960,375,397,0.00001551576615,0.0000000145
255.5,8960,376,397,0.00001551576615,0.0000000146
256,8960,376,397,0.00001551576615,0.0000000146
256.5,8960,376,397,0.00001551576615,0.0000000146
257,8960,376,397,0.00001551576615,0.0000000147
257.5,8960,376,397,0.00001551576615,0.0000000147
258,8960,376,397,0.00001551576615,0.0000000147
258.5,8960,376,397,0.00001551576615,0.0000000148
259,8960,376,397,0.00001551576615,0.0000000148
259.5,8960,377,397,0.00001551576615,0.0000000148
260,8960,377,397,0.00001551576615,0.0000000149
260.5,8960,377,397,0.00001551576615,0.0000000149
261,8960,377,397,0.00001551576615,0.0000000149
261.5,8960,377,397,0.00001551576615,0.000000015
262,8960,377,397,0.00001551576615,0.000000015
262.5,8960,377,397,0.00001551576615,0.000000015
263,8960,378,397,0.00001551576615,0.0000000151
263.5,8960,378,396,0.00001551576615,0.0000000151
264,8960,378,396,0.00001551576615,0.0000000151
264.5,8960,378,396,0.00001551576615,0.0000000152
265,8960,378,396,0.00001551576615,0.0000000152
265.5,8960,378,396,0.00001551576615,0.0000000152
266,8960,378,396,0.00001551576615,0.0000000153
266.5,8960,378,396,0.00001551576615,0.0000000153
267,8960,379,396,0.00001551576615,0.0000000153
267.5,8960,379,396,0.00001551576615,0.0000000154
268,8960,379,396,0.00001551576615,0.0000000154
268.5,8960,379,396,0.00001551576615,0.0000000154
269,8960,379,396,0.00001551576615,0.0000000155
269.5,8960,379,396,0.00001551576615,0.0000000155
270,8960,379,396,0.00001551576615,0.0000000155
270.5,8960,379,396,0.00001551576615,0.0000000156
271,8960,380,396,0.00001551576615,0.0000000156
271.5,8960,380,396,0.00001551576615,0.0000000156
272,8960,380,396,0.00001551576615,0.0000000157
272.5,8960,380,396,0.00001551576615,0.0000000157
273,8960,380,396,0.00001551576615,0.0000000157
273.5,8960,380,396,0.00001551576615,0.0000000158
274,8960,380,396,0.00001551576615,0.0000000158
274.5,8960,380,396,0.00001551576615,0.0000000158
275,8960,380,396,0.00001551576615,0.0000000159
275.5,8960,381,396,0.00001551576615,0.0000000159
276,8960,381,396,0.00001551576615,0.0000000159
276.5,8960,381,395,0.00001551576615,0.000000016
277,8960,381,395,0.00001551576615,0.000000016
277.5,8960,381,395,0.00001551576615,0.000000016
278,8960,381,395,0.00001551576615,0.0000000161
278.5,8960,381,395,0.00001551576615,0.0000000161
279,8960,381,395,0.00001551576615,0.0000000161
279.5,8960,382,395,0.00001551576615,0.0000000162
280,8960,382,395,0.00001551576615,0.0000000162
280.5,8960,382,395,0.00001551576615,0.0000000162
281,8960,382,395,0.00001551576615,0.0000000163
281.5,8960,382,395,0.00001551576615,0.0000000163
282,8960,382,395,0.00001551576615,0.0000000163
282.5,8960,382,395,0.00001551576615,0.0000000164
283,8960,382,395,0.00001551576615,0.0000000164
283.5,8960,382,395,0.00001551576615,0.0000000164
284,8960,383,395,0.00001551576615,0.0000000165
284.5,8960,383,395,0.00001551576615,0.0000000165
285,8960,383,395,0.00001551576615,0.0000000165
285.5,8960,383,395,0.00001551576615,0.0000000166
286,8960,383,395,0.00001551576615,0.0000000166
286.5,8960,383,395,0.00001551576615,0.0000000166
287,8960,383,395,0.00001551576615,0.0000000167
287.5,8960,383,395,0.00001551576615,0.0000000167
288,8960,383,395,0.00001551576615,0.0000000167
288.5,8960,384,395,0.00001551576615,0.0000000168
289,8960,384,395,0.00001551576615,0.0000000168
289.5,8960,384,395,0.00001551576615,0.0000000168
290,8960,384,395,0.00001551576615,0.0000000169
290.5,8960,384,394,0.00001551576615,0.0000000169
291,8960,384,394,0.00001551576615,0.0000000169
291.5,8960,384,394,0.00001551576615,0.000000017
292,8960,384,394,0.00001551576615,0.000000017
292.5,8960,384,394,0.00001551576615,0.000000017
293,8960,385,394,0.00001551576615,0.0000000171
293.5,8960,385,394,0.00001551576615,0.0000000171
294,8960,385,394,0.00001551576615,0.0000000171
294.5,8960,385,394,0.00001551576615,0.0000000172
295,8960,385,394,0.00001551576615,0.0000000172
295.5,8960,385,394,0.00001551576615,0.0000000172
296,8960,385,394,0.00001551576615,0.0000000173
296.5,8960,385,394,0.00001551576615,0.0000000173
297,8960,385,394,0.00001551576615,0.0000000173
297.5,8960,385,394,0.00001551576615,0.0000000174
298,8960,386,394,0.00001551576615,0.0000000174
298.5,8960,386,394,0.00001551576615,0.0000000174
299,8960,386,394,0.00001551576615,0.0000000175
299.5,8960,386,394,0.00001551576615,0.0000000175
300,8960,386,394,0.00001551576615,0.0000000175

File: TPMS_HE_main/models/solid_data/COPPER_ZINC_90_10.csv
T/K,rho/(kg/m3),cp/(J/(kg.K)),K/(W/(m.K)),alpha_thermal/(1/K),resistivity/(ohm.m)
1,8802,0.0111,1.11,0,0.0000000211
1.5,8802,0.0196,1.85,0,0.0000000211
2,8802,0.0293,2.68,0,0.0000000211
2.5,8802,0.0409,3.58,0,0.0000000211
3,8802,0.0554,4.53,0,0.0000000211
3.5,8802,0.0736,5.53,0,0.0000000211
4,8802,0.0964,6.57,0,0.0000000211
4.5,8802,0.125,7.65,0,0.0000000211
5,8802,0.161,8.56,0,0.0000000211
5.5,8802,0.205,9.54,0,0.0000000211
6,8802,0.256,10.5,0,0.0000000211
6.5,8802,0.316,11.5,0,0.0000000211
7,8802,0.386,12.5,0,0.0000000211
7.5,8802,0.466,13.5,0,0.0000000211
8,8802,0.557,14.5,0,0.0000000211
8.5,8802,0.66,15.5,0,0.0000000211
9,8802,0.775,16.5,0,0.0000000211
9.5,8802,0.919,17.4,0,0.0000000211
10,8802,1.05,18.5,0,0.0000000211
10.5,8802,1.19,19.6,0,0.000000021
11,8802,1.34,20.8,0,0.000000021
11.5,8802,1.52,21.9,5.165242044E-08,0.000000021
12,8802,1.71,23.1,0.0000001016524204,0.000000021
12.5,8802,1.91,24.2,0.0000001164357589,0.000000021
13,8802,2.14,25.4,0.0000001332927865,0.000000021
13.5,8802,2.39,26.6,0.0000001521813021,0.000000021
14,8802,2.66,27.8,0.0000001730595861,0.000000021
14.5,8802,2.95,29,0.0000001958863973,0.000000021
15,8802,3.27,30.2,0.0000002206209692,0.000000021
15.5,8802,3.61,31.4,0.0000002472230073,0.000000021
16,8802,3.98,32.6,0.0000002756526856,0.000000021
16.5,8802,4.37,33.8,0.0000003058706438,0.000000021
17,8802,4.79,34.9,0.0000003378379834,0.000000021
17.5,8802,5.25,36.1,0.0000003715162652,0.000000021
18,8802,5.73,37.3,0.0000004068675058,0.000000021
18.5,8802,6.25,38.5,0.0000004438541744,0.000000021
19,8802,6.8,39.7,0.0000004824391899,0.000000021
19.5,8802,7.28,40.9,0.0000005225859176,0.000000021
20,8802,8,42,0.000000564258166,0.000000021
20.5,8802,8.76,43.1,0.0000006074201838,0.000000021
21,8802,9.55,44.1,0.0000006520366569,0.000000021
21.5,8802,10.4,45.2,0.000000698072705,0.000000021
22,8802,11.2,46.2,0.0000007454938787,0.000000021
22.5,8802,12.1,47.3,0.0000007942661565,0.000000021
23,8802,13.1,48.3,0.0000008443559417,0.000000021
23.5,8802,14,49.3,0.0000008957300589,0.000000021
24,8802,15,50.2,0.0000009483557518,0.000000021
24.5,8802,16.1,51.2,0.000001002200679,0.000000021
25,8802,17.1,52.2,0.000001057232913,0.0000000211
25.5,8802,18.2,53.1,0.000001113420935,0.0000000211
26,8802,19.4,54,0.000001170733631,0.0000000211
26.5,8802,20.5,54.9,0.000001229140295,0.0000000211
27,8802,21.7,55.8,0.000001288610616,0.0000000211
27.5,8802,23,56.7,0.000001349114686,0.0000000211
28,8802,24.2,57.6,0.000001410622987,0.0000000211
28.5,8802,25.5,58.4,0.000001473106396,0.0000000211
29,8802,26.9,59.2,0.000001536536177,0.0000000211
29.5,8802,28.2,60.1,0.00000160088398,0.0000000211
30,8802,29.6,60.8,0.000001666121839,0.0000000212
30.5,8802,31,61.5,0.000001732222165,0.0000000212
31,8802,32.5,62.2,0.00000179915775,0.0000000212
31.5,8802,34,62.8,0.000001866901757,0.0000000212
32,8802,35.5,63.5,0.000001935427721,0.0000000212
32.5,8802,37,64.1,0.000002004709547,0.0000000212
33,8802,38.6,64.7,0.000002074721504,0.0000000212
33.5,8802,40.1,65.3,0.000002145438223,0.0000000213
34,8802,41.8,65.9,0.000002216834697,0.0000000213
34.5,8802,43.4,66.5,0.000002288886274,0.0000000213
35,8802,45.1,67,0.000002361568657,0.0000000213
35.5,8802,46.8,67.6,0.000002434857899,0.0000000213
36,8802,48.5,68.1,0.000002508730405,0.0000000213
36.5,8802,50.2,68.6,0.000002583162921,0.0000000214
37,8802,52,69.1,0.000002658132541,0.0000000214
37.5,8802,53.8,69.6,0.000002733616694,0.0000000214
38,8802,55.6,70.1,0.00000280959315,0.0000000214
38.5,8802,57.4,70.6,0.000002886040013,0.0000000214
39,8802,59.3,71.1,0.000002962935718,0.0000000215
39.5,8802,61.1,71.5,0.00000304025903,0.0000000215
40,8802,63.1,72,0.00000311798904,0.0000000215
40.5,8802,65,72.5,0.000003196105163,0.0000000215
41,8802,67,73,0.000003274587134,0.0000000215
41.5,8802,69.1,73.4,0.000003353415009,0.0000000216
42,8802,71.1,73.9,0.000003432569157,0.0000000216
42.5,8802,73.2,74.3,0.00000351203026,0.0000000216
43,8802,75.2,74.8,0.000003591779313,0.0000000216
43.5,8802,77.3,75.2,0.000003671797616,0.0000000217
44,8802,79.4,75.7,0.000003752066774,0.0000000217
44.5,8802,81.5,76.1,0.000003832568697,0.0000000217
45,8802,83.6,76.5,0.000003913285592,0.0000000217
45.5,8802,85.7,77,0.000003994199964,0.0000000218
46,8802,87.8,77.4,0.000004075294614,0.0000000218
46.5,8802,89.9,77.8,0.000004156552633,0.0000000218
47,8802,92.1,78.2,0.000004237957401,0.0000000218
47.5,8802,94.2,78.6,0.000004319492588,0.0000000219
48,8802,96.3,79,0.000004401142145,0.0000000219
48.5,8802,98.4,79.4,0.000004482890306,0.0000000219
49,8802,101,79.8,0.000004564721584,0.0000000219
49.5,8802,103,80.2,0.000004646620768,0.000000022
50,8802,105,80.6,0.000004728572923,0.000000022
50.5,8802,107,81,0.000004810563383,0.000000022
51,8802,109,81.4,0.000004892577754,0.0000000221
51.5,8802,111,81.8,0.000004974601905,0.0000000221
52,8802,113,82.2,0.000005056621972,0.0000000221
52.5,8802,114,82.5,0.000005138624352,0.0000000221
53,8802,116,82.9,0.0000052205957,0.0000000222
53.5,8802,118,83.3,0.00000530252293,0.0000000222
54,8802,120,83.7,0.000005384393207,0.0000000222
54.5,8802,122,84.1,0.000005466193951,0.0000000223
55,8802,124,84.4,0.00000554791283,0.0000000223
55.5,8802,126,84.8,0.000005629537759,0.0000000223
56,8802,128,85.2,0.000005711056898,0.0000000224
56.5,8802,130,85.5,0.000005792458649,0.0000000224
57,8802,131,85.9,0.000005873731653,0.0000000224
57.5,8802,133,86.3,0.000005954864791,0.0000000225
58,8802,135,86.6,0.000006035847176,0.0000000225
58.5,8802,137,87,0.000006116668156,0.0000000225
59,8802,139,87.3,0.000006197317308,0.0000000226
59.5,8802,141,87.7,0.000006277784438,0.0000000226
60,8802,143,88,0.000006358059578,0.0000000226
60.5,8802,144,88.4,0.000006438132983,0.0000000227
61,8802,146,88.8,0.000006517995128,0.0000000227
61.5,8802,148,89.1,0.00000659763671,0.0000000227
62,8802,150,89.5,0.000006677048639,0.0000000228
62.5,8802,152,89.8,0.000006756222041,0.0000000228
63,8802,153,90.2,0.000006835148255,0.0000000228
63.5,8802,155,90.5,0.000006913818829,0.0000000229
64,8802,157,90.9,0.000006992225517,0.0000000229
64.5,8802,159,91.2,0.00000707036028,0.000000023
65,8802,161,91.6,0.000007148215284,0.000000023
65.5,8802,162,91.9,0.000007225782891,0.000000023
66,8802,164,92.2,0.000007303055667,0.0000000231
66.5,8802,166,92.6,0.000007380026371,0.0000000231
67,8802,168,92.9,0.000007456687957,0.0000000232
67.5,8802,169,93.3,0.000007533033572,0.0000000232
68,8802,171,93.6,0.000007609056554,0.0000000232
68.5,8802,173,93.9,0.000007684750426,0.0000000233
69,8802,175,94.3,0.000007760108898,0.0000000233
69.5,8802,176,94.6,0.000007835125866,0.0000000234
70,8802,178,94.9,0.000007909795403,0.0000000234
70.5,8802,180,95.2,0.000007984111766,0.0000000234
71,8802,181,95.5,0.000008058069386,0.0000000235
71.5,8802,183,95.8,0.00000813166287,0.0000000235
72,8802,184,96.1,0.000008204887,0.0000000235
72.5,8802,186,96.4,0.000008277736726,0.0000000236
73,8802,188,96.7,0.000008350207169,0.0000000236
73.5,8802,189,97,0.000008422293617,0.0000000237
74,8802,191,97.3,0.000008493991521,0.0000000237
74.5,8802,192,97.6,0.000008565296498,0.0000000237
75,8802,194,97.9,0.000008636204324,0.0000000238
75.5,8802,195,98.2,0.000008706710933,0.0000000238
76,8802,197,98.5,0.000008776812418,0.0000000239
76.5,8802,198,98.8,0.000008846505025,0.0000000239
77,8802,200,99,0.000008915785154,0.0000000239
77.5,8802,201,99.3,0.000008984649356,0.000000024
78,8802,203,99.6,0.000009053094331,0.000000024
78.5,8802,204,99.9,0.000009121116925,0.000000024
79,8802,206,100,0.00000918871413,0.0000000241
79.5,8802,207,100,0.000009255883081,0.0000000241
80,8802,209,101,0.000009322621055,0.0000000242
80.5,8802,210,101,0.000009388925466,0.0000000242
81,8802,212,101,0.000009454793869,0.0000000242
81.5,8802,213,102,0.000009520223951,0.0000000243
82,8802,214,102,0.000009585213536,0.0000000243
82.5,8802,216,102,0.000009649760577,0.0000000243
83,8802,217,103,0.000009713863159,0.0000000244
83.5,8802,219,103,0.000009777519494,0.0000000244
84,8802,220,103,0.00000984072792,0.0000000245
84.5,8802,221,104,0.000009903486902,0.0000000245
85,8802,223,104,0.000009965795024,0.0000000245
85.5,8802,224,104,0.00001002765099,0.0000000246
86,8802,225,105,0.00001008905364,0.0000000246
86.5,8802,227,105,0.00001015000189,0.0000000246
87,8802,228,105,0.00001021049483,0.0000000247
87.5,8802,229,106,0.00001027053161,0.0000000247
88,8802,231,106,0.00001033011152,0.0000000248
88.5,8802,232,106,0.00001038923395,0.0000000248
89,8802,233,107,0.00001044789842,0.0000000248
89.5,8802,234,107,0.00001050610452,0.0000000249
90,8802,236,107,0.00001056385198,0.0000000249
90.5,8802,237,107,0.0000106211406,0.0000000249
91,8802,238,108,0.00001067797032,0.000000025
91.5,8802,239,108,0.00001073434115,0.000000025
92,8802,241,108,0.00001079025321,0.0000000251
92.5,8802,242,109,0.00001084570672,0.0000000251
93,8802,243,109,0.00001090070197,0.0000000251
93.5,8802,244,109,0.00001095523939,0.0000000252
94,8802,245,110,0.00001100931946,0.0000000252
94.5,8802,247,110,0.00001106294276,0.0000000253
95,8802,248,110,0.00001111610998,0.0000000253
95.5,8802,249,110,0.00001116882186,0.0000000253
96,8802,250,111,0.00001122107927,0.0000000254
96.5,8802,251,111,0.00001127288312,0.0000000254
97,8802,252,111,0.00001132423443,0.0000000255
97.5,8802,253,111,0.00001137513429,0.0000000255
98,8802,255,112,0.00001142558387,0.0000000255
98.5,8802,256,112,0.00001147558442,0.0000000256
99,8802,257,112,0.00001152513727,0.0000000256
99.5,8802,258,113,0.00001157424381,0.0000000257
100,8802,259,113,0.00001162290551,0.0000000257
100.5,8802,260,113,0.00001167112393,0.0000000257
101,8802,261,113,0.00001171890067,0.0000000258
101.5,8802,262,114,0.00001176623741,0.0000000258
102,8802,263,114,0.0000118131359,0.0000000259
102.5,8802,264,114,0.00001185959797,0.0000000259
103,8802,265,114,0.00001190562548,0.0000000259
103.5,8802,266,115,0.00001195122037,0.000000026
104,8802,267,115,0.00001199638466,0.000000026
104.5,8802,268,115,0.00001204112039,0.0000000261
105,8802,269,115,0.0000120854297,0.0000000261
105.5,8802,270,116,0.00001212931476,0.0000000261
106,8802,271,116,0.00001217277779,0.0000000262
106.5,8802,272,116,0.0000122158211,0.0000000262
107,8802,273,117,0.00001225844701,0.0000000263
107.5,8802,274,117,0.00001230065792,0.0000000263
108,8802,275,117,0.00001234245627,0.0000000263
108.5,8802,276,117,0.00001238384456,0.0000000264
109,8802,277,118,0.00001242482531,0.0000000264
109.5,8802,277,118,0.00001246540111,0.0000000264
110,8802,278,118,0.0000125055746,0.0000000265
110.5,8802,279,118,0.00001254534843,0.0000000265
111,8802,280,119,0.00001258472534,0.0000000266
111.5,8802,281,119,0.00001262370806,0.0000000266
112,8802,282,119,0.00001266229941,0.0000000266
112.5,8802,283,119,0.0000127005022,0.0000000267
113,8802,283,120,0.00001273831931,0.0000000267
113.5,8802,284,120,0.00001277575365,0.0000000268
114,8802,285,120,0.00001281280816,0.0000000268
114.5,8802,286,120,0.00001284948581,0.0000000268
115,8802,287,121,0.00001288578961,0.0000000269
115.5,8802,287,121,0.0000129217226,0.0000000269
116,8802,288,121,0.00001295728784,0.000000027
116.5,8802,289,121,0.00001299248844,0.000000027
117,8802,290,122,0.0000130273275,0.000000027
117.5,8802,290,122,0.0000130618082,0.0000000271
118,8802,291,122,0.00001309593369,0.0000000271
118.5,8802,292,122,0.00001312970719,0.0000000271
119,8802,293,123,0.00001316313191,0.0000000272
119.5,8802,293,123,0.0000131962111,0.0000000272
120,8802,294,123,0.00001322894802,0.0000000273
120.5,8802,295,123,0.00001326134596,0.0000000273
121,8802,295,124,0.00001329340823,0.0000000273
121.5,8802,296,124,0.00001332513813,0.0000000274
122,8802,297,124,0.00001335653901,0.0000000274
122.5,8802,297,124,0.00001338761423,0.0000000275
123,8802,298,125,0.00001341836715,0.0000000275
123.5,8802,299,125,0.00001344880114,0.0000000275
124,8802,299,125,0.00001347891961,0.0000000276
124.5,8802,300,125,0.00001350872596,0.0000000276
125,8802,301,126,0.00001353822359,0.0000000277
125.5,8802,301,126,0.00001356741594,0.0000000277
126,8802,302,126,0.00001359630643,0.0000000277
126.5,8802,302,126,0.00001362489851,0.0000000278
127,8802,303,127,0.00001365319561,0.0000000278
127.5,8802,304,127,0.00001368120119,0.0000000278
128,8802,304,127,0.00001370891871,0.0000000279
128.5,8802,305,127,0.00001373635161,0.0000000279
129,8802,305,127,0.00001376350337,0.000000028
129.5,8802,306,128,0.00001379037744,0.000000028
130,8802,307,128,0.00001381697729,0.000000028
130.5,8802,307,128,0.00001384330638,0.0000000281
131,8802,308,128,0.00001386936817,0.0000000281
131.5,8802,308,129,0.00001389516612,0.0000000281
132,8802,309,129,0.0000139207037,0.0000000282
132.5,8802,309,129,0.00001394598434,0.0000000282
133,8802,310,129,0.0000139710115,0.0000000283
133.5,8802,310,130,0.00001399578863,0.0000000283
134,8802,311,130,0.00001402031915,0.0000000283
134.5,8802,311,130,0.00001404460651,0.0000000284
135,8802,312,130,0.00001406865413,0.0000000284
135.5,8802,312,131,0.00001409246541,0.0000000285
136,8802,313,131,0.00001411604376,0.0000000285
136.5,8802,313,131,0.00001413939258,0.0000000285
137,8802,314,131,0.00001416251525,0.0000000286
137.5,8802,314,131,0.00001418541515,0.0000000286
138,8802,315,132,0.00001420809562,0.0000000286
138.5,8802,315,132,0.00001423056002,0.0000000287
139,8802,316,132,0.00001425281169,0.0000000287
139.5,8802,316,132,0.00001427485393,0.0000000288
140,8802,317,133,0.00001429669005,0.0000000288
140.5,8802,317,133,0.00001431832334,0.0000000288
141,8802,318,133,0.00001433975707,0.0000000289
141.5,8802,318,133,0.00001436099449,0.0000000289
142,8802,318,133,0.00001438203883,0.000000029
142.5,8802,319,134,0.00001440289332,0.000000029
143,8802,319,134,0.00001442356114,0.000000029
143.5,8802,320,134,0.00001444404547,0.0000000291
144,8802,320,134,0.00001446434948,0.0000000291
144.5,8802,321,135,0.00001448447629,0.0000000291
145,8802,321,135,0.00001450442902,0.0000000292
145.5,8802,321,135,0.00001452421076,0.0000000292
146,8802,322,135,0.00001454382458,0.0000000293
146.5,8802,322,135,0.00001456327352,0.0000000293
147,8802,323,136,0.00001458256061,0.0000000293
147.5,8802,323,136,0.00001460168883,0.0000000294
148,8802,323,136,0.00001462066116,0.0000000294
148.5,8802,324,136,0.00001463948055,0.0000000294
149,8802,324,137,0.00001465814991,0.0000000295
149.5,8802,324,137,0.00001467667214,0.0000000295
150,8802,325,137,0.0000146950501,0.0000000296
150.5,8802,325,137,0.00001471328662,0.0000000296
151,8802,326,137,0.00001473138452,0.0000000296
151.5,8802,326,138,0.00001474934658,0.0000000297
152,8802,327,138,0.00001476717555,0.0000000297
152.5,8802,327,138,0.00001478487415,0.0000000298
153,8802,327,138,0.00001480244506,0.0000000298
153.5,8802,328,139,0.00001481989096,0.0000000298
154,8802,328,139,0.00001483721448,0.0000000299
154.5,8802,329,139,0.0000148544182,0.0000000299
155,8802,329,139,0.0000148715047,0.0000000299
155.5,8802,329,139,0.00001488847652,0.00000003
156,8802,330,140,0.00001490533615,0.00000003
156.5,8802,330,140,0.00001492208607,0.0000000301
157,8802,331,140,0.00001493872872,0.0000000301
157.5,8802,331,140,0.00001495526649,0.0000000301
158,8802,331,141,0.00001497170175,0.0000000302
158.5,8802,332,141,0.00001498803685,0.0000000302
159,8802,332,141,0.00001500427408,0.0000000303
159.5,8802,333,141,0.00001502041571,0.0000000303
160,8802,333,141,0.00001503646396,0.0000000303
160.5,8802,333,142,0.00001505242104,0.0000000304
161,8802,334,142,0.0000150682891,0.0000000304
161.5,8802,334,142,0.00001508407026,0.0000000304
162,8802,334,142,0.00001509976662,0.0000000305
162.5,8802,335,143,0.00001511538023,0.0000000305
163,8802,335,143,0.00001513091309,0.0000000306
163.5,8802,335,143,0.00001514636719,0.0000000306
164,8802,336,143,0.00001516174446,0.0000000306
164.5,8802,336,143,0.00001517704682,0.0000000307
165,8802,336,144,0.00001519227611,0.0000000307
165.5,8802,337,144,0.00001520743418,0.0000000308
166,8802,337,144,0.00001522252281,0.0000000308
166.5,8802,338,144,0.00001523754375,0.0000000308
167,8802,338,144,0.00001525249871,0.0000000309
167.5,8802,338,145,0.00001526738937,0.0000000309
168,8802,339,145,0.00001528221737,0.0000000309
168.5,8802,339,145,0.00001529698431,0.000000031
169,8802,339,145,0.00001531169173,0.000000031
169.5,8802,339,146,0.00001532634116,0.0000000311
170,8802,340,146,0.00001534093409,0.0000000311
170.5,8802,340,146,0.00001535547195,0.0000000311
171,8802,340,146,0.00001536995615,0.0000000312
171.5,8802,341,146,0.00001538438804,0.0000000312
172,8802,341,147,0.00001539876896,0.0000000312
172.5,8802,341,147,0.00001541310019,0.0000000313
173,8802,342,147,0.00001542738296,0.0000000313
173.5,8802,342,147,0.0000154416185,0.0000000314
174,8802,342,147,0.00001545580797,0.0000000314
174.5,8802,343,148,0.00001546995248,0.0000000314
175,8802,343,148,0.00001548405314,0.0000000315
175.5,8802,343,148,0.00001549811099,0.0000000315
176,8802,343,148,0.00001551212703,0.0000000316
176.5,8802,344,149,0.00001552610224,0.0000000316
177,8802,344,149,0.00001554003755,0.0000000316
177.5,8802,344,149,0.00001555393385,0.0000000317
178,8802,345,149,0.00001556779198,0.0000000317
178.5,8802,345,149,0.00001558161277,0.0000000317
179,8802,345,150,0.00001559539698,0.0000000318
179.5,8802,345,150,0.00001560914536,0.0000000318
180,8802,346,150,0.00001562285859,0.0000000319
180.5,8802,346,150,0.00001563653734,0.0000000319
181,8802,346,150,0.00001565018222,0.0000000319
181.5,8802,346,151,0.00001566379382,0.000000032
182,8802,347,151,0.00001567737267,0.000000032
182.5,8802,347,151,0.00001569091928,0.0000000321
183,8802,347,151,0.00001570443411,0.0000000321
183.5,8802,347,151,0.0000157179176,0.0000000321
184,8802,348,152,0.00001573137013,0.0000000322
184.5,8802,348,152,0.00001574479206,0.0000000322
185,8802,348,152,0.0000157581837,0.0000000322
185.5,8802,348,152,0.00001577154533,0.0000000323
186,8802,349,152,0.00001578487719,0.0000000323
186.5,8802,349,153,0.00001579817949,0.0000000324
187,8802,349,153,0.0000158114524,0.0000000324
187.5,8802,349,153,0.00001582469605,0.0000000324
188,8802,350,153,0.00001583791053,0.0000000325
188.5,8802,350,153,0.00001585109592,0.0000000325
189,8802,350,154,0.00001586425224,0.0000000326
189.5,8802,350,154,0.00001587737947,0.0000000326
190,8802,351,154,0.00001589047758,0.0000000326
190.5,8802,351,154,0.00001590354648,0.0000000327
191,8802,351,154,0.00001591658607,0.0000000327
191.5,8802,351,155,0.00001592959621,0.0000000327
192,8802,351,155,0.00001594257671,0.0000000328
192.5,8802,352,155,0.00001595552736,0.0000000328
193,8802,352,155,0.00001596844793,0.0000000329
193.5,8802,352,155,0.00001598133813,0.0000000329
194,8802,352,156,0.00001599419765,0.0000000329
194.5,8802,353,156,0.00001600702617,0.000000033
195,8802,353,156,0.0000160198233,0.000000033
195.5,8802,353,156,0.00001603258865,0.0000000331
196,8802,353,156,0.00001604532179,0.0000000331
196.5,8802,353,157,0.00001605802226,0.0000000331
197,8802,354,157,0.00001607068956,0.0000000332
197.5,8802,354,157,0.00001608332319,0.0000000332
198,8802,354,157,0.00001609592259,0.0000000332
198.5,8802,354,157,0.00001610848719,0.0000000333
199,8802,354,158,0.00001612101638,0.0000000333
199.5,8802,355,158,0.00001613350955,0.0000000334
200,8802,355,158,0.00001614596603,0.0000000334
200.5,8802,355,158,0.00001615838515,0.0000000334
201,8802,355,158,0.00001617076619,0.0000000335
201.5,8802,356,159,0.00001618310843,0.0000000335
202,8802,356,159,0.00001619541111,0.0000000336
202.5,8802,356,159,0.00001620767345,0.0000000336
203,8802,356,159,0.00001621989466,0.0000000336
203.5,8802,356,159,0.00001623207391,0.0000000337
204,8802,357,160,0.00001624421034,0.0000000337
204.5,8802,357,160,0.0000162563031,0.0000000338
205,8802,357,160,0.0000162683513,0.0000000338
205.5,8802,357,160,0.00001628035402,0.0000000338
206,8802,358,160,0.00001629231035,0.0000000339
206.5,8802,358,160,0.00001630421933,0.0000000339
207,8802,358,161,0.00001631608,0.0000000339
207.5,8802,358,161,0.00001632789137,0.000000034
208,8802,358,161,0.00001633965246,0.000000034
208.5,8802,359,161,0.00001635136224,0.0000000341
209,8802,359,161,0.00001636301968,0.0000000341
209.5,8802,359,162,0.00001637462374,0.0000000341
210,8802,359,162,0.00001638617336,0.0000000342
210.5,8802,360,162,0.00001639766746,0.0000000342
211,8802,360,162,0.00001640910496,0.0000000343
211.5,8802,360,162,0.00001642048477,0.0000000343
212,8802,360,163,0.00001643180578,0.0000000343
212.5,8802,360,163,0.00001644306686,0.0000000344
213,8802,361,163,0.00001645426689,0.0000000344
213.5,8802,361,163,0.00001646540473,0.0000000345
214,8802,361,163,0.00001647647924,0.0000000345
214.5,8802,361,163,0.00001648748927,0.0000000345
215,8802,361,164,0.00001649843365,0.0000000346
215.5,8802,362,164,0.00001650931123,0.0000000346
216,8802,362,164,0.00001652012083,0.0000000346
216.5,8802,362,164,0.00001653086128,0.0000000347
217,8802,362,164,0.00001654153141,0.0000000347
217.5,8802,362,165,0.00001655213004,0.0000000348
218,8802,363,165,0.00001656265599,0.0000000348
218.5,8802,363,165,0.00001657310807,0.0000000348
219,8802,363,165,0.00001658348512,0.0000000349
219.5,8802,363,165,0.00001659378596,0.0000000349
220,8802,363,165,0.0000166040094,0.000000035
220.5,8802,364,166,0.00001661415428,0.000000035
221,8802,364,166,0.00001662421943,0.000000035
221.5,8802,364,166,0.00001663420368,0.0000000351
222,8802,364,166,0.00001664410588,0.0000000351
222.5,8802,364,166,0.00001665392489,0.0000000352
223,8802,364,167,0.00001666365955,0.0000000352
223.5,8802,365,167,0.00001667330873,0.0000000352
224,8802,365,167,0.00001668287132,0.0000000353
224.5,8802,365,167,0.0000166923462,0.0000000353
225,8802,365,167,0.00001670173227,0.0000000353
225.5,8802,365,167,0.00001671102844,0.0000000354
226,8802,365,168,0.00001672023364,0.0000000354
226.5,8802,366,168,0.00001672934682,0.0000000355
227,8802,366,168,0.00001673836693,0.0000000355
227.5,8802,366,168,0.00001674729295,0.0000000355
228,8802,366,168,0.00001675612387,0.0000000356
228.5,8802,366,169,0.0000167648587,0.0000000356
229,8802,367,169,0.00001677349648,0.0000000357
229.5,8802,367,169,0.00001678203627,0.0000000357
230,8802,367,169,0.00001679047713,0.0000000357
230.5,8802,367,169,0.00001679881818,0.0000000358
231,8802,367,169,0.00001680705854,0.0000000358
231.5,8802,367,170,0.00001681519737,0.0000000358
232,8802,367,170,0.00001682323384,0.0000000359
232.5,8802,368,170,0.00001683116716,0.0000000359
233,8802,368,170,0.00001683899657,0.000000036
233.5,8802,368,170,0.00001684672134,0.000000036
234,8802,368,170,0.00001685434077,0.000000036
234.5,8802,368,171,0.00001686185419,0.0000000361
235,8802,368,171,0.00001686926097,0.0000000361
235.5,8802,369,171,0.00001687656052,0.0000000362
236,8802,369,171,0.00001688375228,0.0000000362
236.5,8802,369,171,0.00001689083573,0.0000000362
237,8802,369,172,0.00001689781037,0.0000000363
237.5,8802,369,172,0.00001690467579,0.0000000363
238,8802,369,172,0.00001691143156,0.0000000364
238.5,8802,369,172,0.00001691807734,0.0000000364
239,8802,370,172,0.00001692461282,0.0000000364
239.5,8802,370,172,0.00001693103773,0.0000000365
240,8802,370,173,0.00001693735186,0.0000000365
240.5,8802,370,173,0.00001694355502,0.0000000365
241,8802,370,173,0.0000169496471,0.0000000366
241.5,8802,370,173,0.00001695562804,0.0000000366
242,8802,370,173,0.00001696149782,0.0000000367
242.5,8802,371,173,0.00001696725646,0.0000000367
243,8802,371,174,0.00001697290407,0.0000000367
243.5,8802,371,174,0.00001697844079,0.0000000368
244,8802,371,174,0.00001698386684,0.0000000368
244.5,8802,371,174,0.00001698918247,0.0000000368
245,8802,371,174,0.00001699438801,0.0000000369
245.5,8802,371,174,0.00001699948386,0.0000000369
246,8802,371,175,0.00001700447046,0.000000037
246.5,8802,372,175,0.00001700934833,0.000000037
247,8802,372,175,0.00001701411807,0.000000037
247.5,8802,372,175,0.00001701878031,0.0000000371
248,8802,372,175,0.0000170233358,0.0000000371
248.5,8802,372,175,0.0000170277853,0.0000000372
249,8802,372,176,0.00001703212971,0.0000000372
249.5,8802,372,176,0.00001703636994,0.0000000372
250,8802,372,176,0.00001704050703,0.0000000373
250.5,8802,373,176,0.00001704454205,0.0000000373
251,8802,373,176,0.00001704847619,0.0000000373
251.5,8802,373,177,0.0000170523107,0.0000000374
252,8802,373,177,0.0000170560469,0.0000000374
252.5,8802,373,177,0.00001705968622,0.0000000375
253,8802,373,177,0.00001706323015,0.0000000375
253.5,8802,373,177,0.00001706668029,0.0000000375
254,8802,373,177,0.00001707003831,0.0000000376
254.5,8802,373,178,0.00001707330597,0.0000000376
255,8802,373,178,0.00001707648514,0.0000000376
255.5,8802,373,178,0.00001707957776,0.0000000377
256,8802,374,178,0.00001708258588,0.0000000377
256.5,8802,374,178,0.00001708551164,0.0000000378
257,8802,374,178,0.00001708835728,0.0000000378
257.5,8802,374,179,0.00001709112513,0.0000000378
258,8802,374,179,0.00001709381763,0.0000000379
258.5,8802,374,179,0.00001709643734,0.0000000379
259,8802,374,179,0.00001709898689,0.0000000379
259.5,8802,374,179,0.00001710146903,0.000000038
260,8802,374,179,0.00001710388664,0.000000038
260.5,8802,374,180,0.00001710624268,0.0000000381
261,8802,374,180,0.00001710854023,0.0000000381
261.5,8802,375,180,0.0000171107825,0.0000000381
262,8802,375,180,0.00001711297278,0.0000000382
262.5,8802,375,180,0.00001711511452,0.0000000382
263,8802,375,180,0.00001711721125,0.0000000382
263.5,8802,375,181,0.00001711926665,0.0000000383
264,8802,375,181,0.0000171212845,0.0000000383
264.5,8802,375,181,0.00001712326872,0.0000000384
265,8802,375,181,0.00001712522334,0.0000000384
265.5,8802,375,181,0.00001712715254,0.0000000384
266,8802,375,181,0.0000171290606,0.0000000385
266.5,8802,375,182,0.00001713095197,0.0000000385
267,8802,375,182,0.00001713283119,0.0000000385
267.5,8802,376,182,0.00001713470296,0.0000000386
268,8802,376,182,0.00001713657212,0.0000000386
268.5,8802,376,182,0.00001713844364,0.0000000387
269,8802,376,182,0.00001714032264,0.0000000387
269.5,8802,376,183,0.00001714221436,0.0000000387
270,8802,376,183,0.00001714412421,0.0000000388
270.5,8802,376,183,0.00001714605773,0.0000000388
271,8802,376,183,0.00001714802062,0.0000000388
271.5,8802,376,183,0.00001715001873,0.0000000389
272,8802,376,183,0.00001715205805,0.0000000389
272.5,8802,376,184,0.00001715414473,0.000000039
273,8802,376,184,0.00001715628509,0.000000039
273.5,8802,376,184,0.0000171584856,0.000000039
274,8802,377,184,0.00001716075287,0.0000000391
274.5,8802,377,184,0.00001716075287,0.0000000391
275,8802,377,184,0.00001716075287,0.0000000392
275.5,8802,377,185,0.00001716075287,0.0000000392
276,8802,377,185,0.00001716075287,0.0000000392
276.5,8802,377,185,0.00001716075287,0.0000000393
277,8802,377,185,0.00001716075287,0.0000000393
277.5,8802,377,185,0.00001716075287,0.0000000393
278,8802,377,185,0.00001716075287,0.0000000394
278.5,8802,377,185,0.00001716075287,0.0000000394
279,8802,377,186,0.00001716075287,0.0000000395
279.5,8802,377,186,0.00001716075287,0.0000000395
280,8802,377,186,0.00001716075287,0.0000000395
280.5,8802,378,186,0.00001716075287,0.0000000396
281,8802,378,186,0.00001716075287,0.0000000396
281.5,8802,378,186,0.00001716075287,0.0000000396
282,8802,378,187,0.00001716075287,0.0000000397
282.5,8802,378,187,0.00001716075287,0.0000000397
283,8802,378,187,0.00001716075287,0.0000000398
283.5,8802,378,187,0.00001716075287,0.0000000398
284,8802,378,187,0.00001716075287,0.0000000398
284.5,8802,378,187,0.00001716075287,0.0000000399
285,8802,378,188,0.00001716075287,0.0000000399
285.5,8802,378,188,0.00001716075287,0.00000004
286,8802,378,188,0.00001716075287,0.00000004
286.5,8802,379,188,0.00001716075287,0.00000004
287,8802,379,188,0.00001716075287,0.0000000401
287.5,8802,379,188,0.00001716075287,0.0000000401
288,8802,379,189,0.00001716075287,0.0000000402
288.5,8802,379,189,0.00001716075287,0.0000000402
289,8802,379,189,0.00001716075287,0.0000000402
289.5,8802,379,189,0.00001716075287,0.0000000403
290,8802,379,189,0.00001716075287,0.0000000403
290.5,8802,379,189,0.00001716075287,0.0000000403
291,8802,379,189,0.00001716075287,0.0000000404
291.5,8802,379,190,0.00001716075287,0.0000000404
292,8802,379,190,0.00001716075287,0.0000000405
292.5,8802,380,190,0.00001716075287,0.0000000405
293,8802,380,190,0.00001716075287,0.0000000405
293.5,8802,380,190,0.00001716075287,0.0000000406
294,8802,380,190,0.00001716075287,0.0000000406
294.5,8802,380,191,0.00001716075287,0.0000000407
295,8802,380,191,0.00001716075287,0.0000000407
295.5,8802,380,191,0.00001716075287,0.0000000407
296,8802,380,191,0.00001716075287,0.0000000408
296.5,8802,380,191,0.00001716075287,0.0000000408
297,8802,380,191,0.00001716075287,0.0000000409
297.5,8802,380,192,0.00001716075287,0.0000000409
298,8802,381,192,0.00001716075287,0.0000000409
298.5,8802,381,192,0.00001716075287,0.000000041
299,8802,381,192,0.00001716075287,0.000000041
299.5,8802,381,192,0.00001716075287,0.0000000411
300,8802,381,192,0.00001716075287,0.0000000411
