Repository: microphilosophy-R/TPMS-Heat-Exchanger-

# TPMS_HE_main

Integrated TPMS heat-exchanger solver package (Stage-1 + Stage-2 merged).

## Latest Progress (2026-03-17)

- Packed-bed backend now uses a canonical strategy layer in
  `models/packed_closures.py`.
- Canonical packed config fields are:
  `uncertainty_mode`, `hydraulic_model`, `htc_model`,
  `ht_enhancement_model`, and `kinetic_model`.
- Geometry structure now constrains downstream channel and packed submodel
  choices in UI, validation, and `normalize_config()`.
- `wang_wall_htc` means wall HTC only; bed conduction still follows the
  Martin-Nilles framework.
- `ergun_phi_fit` means Ergun base friction with Chapter 3 phi correction,

File: TPMS_HE_main/models/solid_data/EPOXY.csv
T/K,rho/(kg/m3),cp/(J/(kg.K)),K/(W/(m.K)),alpha_thermal/(1/K),resistivity/(ohm.m)
1,1150,0.03,0.016,0.000001318953589,0
1.5,1150,0.0635,0.0266,0.000001708153934,0
2,1150,0.17,0.0347,0.000002093316049,0
2.5,1150,0.361,0.0406,0.000002474467273,0
3,1150,0.648,0.0446,0.000002851634875,0
3.5,1150,1.04,0.0469,0.00000322484606,0
4,1150,1.56,0.0479,0.000003594127962,0
4.5,1150,2.2,0.0478,0.00000395950765,0
5,1150,3.27,0.0511,0.000004321012123,0
5.5,1150,4.42,0.0526,0.000004678668314,0
6,1150,5.72,0.0538,0.000005032503088,0
6.5,1150,7.18,0.0548,0.000005382543242,0
7,1150,8.8,0.0555,0.000005728815506,0
7.5,1150,10.6,0.056,0.000006071346542,0
8,1150,12.4,0.0563,0.000006410162943,0
8.5,1150,14.5,0.0565,0.000006745291238,0
9,1150,16.6,0.0565,0.000007076757884,0
9.5,1150,19,0.0555,0.000007404589275,0
10,1150,21.3,0.0562,0.000007728811732,0
10.5,1150,23.8,0.0569,0.000008049451513,0
11,1150,26.3,0.0576,0.000008366534806,0
11.5,1150,29,0.0584,0.000008680087732,0
12,1150,31.7,0.0591,0.000008990136345,0
12.5,1150,34.5,0.0598,0.000009296706629,0
13,1150,37.4,0.0605,0.000009599824504,0
13.5,1150,40.4,0.0612,0.000009899515819,0
14,1150,43.5,0.0619,0.00001019580636,0
14.5,1150,46.6,0.0626,0.00001048872184,0
15,1150,49.8,0.0633,0.0000107782879,0
15.5,1150,53,0.064,0.00001106453013,0
16,1150,56.3,0.0647,0.00001134747404,0
16.5,1150,59.7,0.0654,0.00001162714507,0
17,1150,63.1,0.0661,0.0000119035686,0
17.5,1150,66.5,0.0668,0.00001217676994,0
18,1150,69.9,0.0674,0.00001244677433,0
18.5,1150,73.4,0.0681,0.00001271360695,0
19,1150,76.9,0.0687,0.0000129772929,0
19.5,1150,80.7,0.0694,0.00001323785722,0
20,1150,84,0.07,0.00001349532488,0
20.5,1150,87.3,0.0706,0.00001374972079,0
21,1150,90.6,0.0711,0.00001400106978,0
21.5,1150,93.9,0.0716,0.00001424939661,0
22,1150,97.2,0.0722,0.000014494726,0
22.5,1150,101,0.0727,0.00001473708258,0
23,1150,104,0.0732,0.0000149764909,0
23.5,1150,107,0.0737,0.00001521297547,0
24,1150,111,0.0742,0.00001544656072,0
24.5,1150,114,0.0747,0.000015677271,0
25,1150,117,0.0752,0.00001590513062,0
25.5,1150,120,0.0757,0.00001613016381,0
26,1150,124,0.0762,0.00001635239471,0
26.5,1150,127,0.0767,0.00001657184743,0
27,1150,130,0.0772,0.00001678854599,0
27.5,1150,134,0.0776,0.00001700251434,0
28,1150,137,0.0781,0.00001721377638,0
28.5,1150,140,0.0786,0.00001742235592,0
29,1150,144,0.0791,0.00001762827673,0
29.5,1150,147,0.0795,0.00001783156247,0
30,1150,150,0.08,0.00001803223679,0
30.5,1150,153,0.0805,0.00001823032322,0
31,1150,156,0.081,0.00001842584524,0
31.5,1150,159,0.0815,0.00001861882629,0
32,1150,162,0.082,0.00001880928969,0
32.5,1150,165,0.0825,0.00001899725874,0
33,1150,168,0.083,0.00001918275665,0
33.5,1150,171,0.0835,0.00001936580656,0
34,1150,174,0.084,0.00001954643154,0
34.5,1150,177,0.0845,0.00001972465462,0
35,1150,180,0.085,0.00001990049872,0
35.5,1150,183,0.0855,0.00002007398674,0
36,1150,186,0.086,0.00002024514146,0
36.5,1150,189,0.0865,0.00002041398564,0
37,1150,192,0.087,0.00002058054194,0
37.5,1150,195,0.0875,0.00002074483298,0
38,1150,198,0.088,0.00002090688127,0
38.5,1150,201,0.0885,0.00002106670931,0
39,1150,204,0.089,0.00002122433947,0
39.5,1150,207,0.0895,0.00002137979411,0
40,1150,210,0.09,0.00002153309548,0
40.5,1150,213,0.0905,0.00002168426579,0
41,1150,216,0.091,0.00002183332716,0
41.5,1150,219,0.0915,0.00002198030165,0
42,1150,222,0.0921,0.00002212521127,0
42.5,1150,225,0.0926,0.00002226807795,0
43,1150,228,0.0931,0.00002240892353,0
43.5,1150,231,0.0936,0.00002254776982,0
44,1150,234,0.0941,0.00002268463853,0
44.5,1150,237,0.0946,0.00002281955134,0
45,1150,240,0.0951,0.00002295252981,0
45.5,1150,243,0.0956,0.00002308359549,0
46,1150,246,0.0961,0.00002321276982,0
46.5,1150,249,0.0966,0.00002334007419,0
47,1150,252,0.0971,0.00002346552992,0
47.5,1150,255,0.0976,0.00002358915826,0
48,1150,258,0.0981,0.00002371098039,0
48.5,1150,261,0.0986,0.00002383101743,0
49,1150,264,0.099,0.00002394929043,0
49.5,1150,267,0.0996,0.00002406582038,0
50,1150,270,0.1,0.00002418062817,0
50.5,1150,273,0.1,0.00002429373467,0
51,1150,276,0.101,0.00002440516064,0
51.5,1150,279,0.101,0.00002451492681,0
52,1150,282,0.102,0.0000246230538,0
52.5,1150,285,0.102,0.0000247295622,0
53,1150,288,0.103,0.00002483447252,0
53.5,1150,291,0.103,0.00002493780519,0
54,1150,294,0.103,0.00002503958058,0
54.5,1150,297,0.104,0.00002513981901,0
55,1150,300,0.104,0.00002523854071,0
55.5,1150,302,0.105,0.00002533576584,0
56,1150,305,0.105,0.00002543151452,0
56.5,1150,308,0.106,0.00002552580677,0
57,1150,311,0.106,0.00002561866256,0
57.5,1150,314,0.106,0.00002571010179,0
58,1150,317,0.107,0.00002580014429,0
58.5,1150,320,0.107,0.00002588880983,0
59,1150,322,0.108,0.0000259761181,0
59.5,1150,325,0.108,0.00002606208872,0
60,1150,328,0.108,0.00002614674127,0
60.5,1150,331,0.109,0.00002623009523,0
61,1150,333,0.109,0.00002631217003,0
61.5,1150,336,0.11,0.00002639298503,0
62,1150,338,0.11,0.00002647255952,0
62.5,1150,341,0.111,0.00002655091272,0
63,1150,344,0.111,0.00002662806378,0
63.5,1150,346,0.111,0.00002670403179,0
64,1150,349,0.112,0.00002677883578,0
64.5,1150,351,0.112,0.00002685249469,0
65,1150,354,0.113,0.00002692502741,0
65.5,1150,356,0.113,0.00002699645276,0
66,1150,359,0.114,0.00002706678948,0
66.5,1150,362,0.114,0.00002713605626,0
67,1150,364,0.114,0.00002720427171,0
67.5,1150,367,0.115,0.00002727145438,0
68,1150,369,0.115,0.00002733762275,0
68.5,1150,372,0.116,0.00002740279522,0
69,1150,375,0.116,0.00002746699014,0
69.5,1150,377,0.117,0.00002753022579,0
70,1150,380,0.117,0.00002759252038,0
70.5,1150,383,0.117,0.00002765389204,0
71,1150,386,0.118,0.00002771435885,0
71.5,1150,389,0.118,0.00002777393881,0
72,1150,392,0.119,0.00002783264987,0
72.5,1150,395,0.119,0.00002789050988,0
73,1150,398,0.119,0.00002794753667,0
73.5,1150,401,0.12,0.00002800374795,0
74,1150,404,0.12,0.00002805916139,0
74.5,1150,407,0.121,0.00002811379461,0
75,1150,410,0.121,0.00002816766512,0
75.5,1150,413,0.121,0.00002822079039,0
76,1150,416,0.122,0.00002827318782,0
76.5,1150,419,0.122,0.00002832487474,0
77,1150,422,0.123,0.00002837586841,0
77.5,1150,425,0.123,0.00002842618603,0
78,1150,428,0.123,0.00002847584471,0
78.5,1150,431,0.124,0.00002852486152,0
79,1150,434,0.124,0.00002857325345,0
79.5,1150,437,0.125,0.00002862103742,0
80,1150,440,0.125,0.00002866823028,0
80.5,1150,443,0.125,0.00002871484884,0
81,1150,445,0.126,0.0000287609098,0
81.5,1150,448,0.126,0.00002880642982,0
82,1150,450,0.127,0.00002885142548,0
82.5,1150,453,0.127,0.0000288959133,0
83,1150,456,0.128,0.00002893990974,0
83.5,1150,458,0.128,0.00002898343117,0
84,1150,461,0.129,0.0000290264939,0
84.5,1150,463,0.129,0.0000290691142,0
85,1150,466,0.13,0.00002911130822,0
85.5,1150,468,0.13,0.00002915309209,0
86,1150,471,0.131,0.00002919448186,0
86.5,1150,473,0.131,0.00002923549349,0
87,1150,475,0.132,0.00002927614289,0
87.5,1150,478,0.132,0.00002931644591,0
88,1150,480,0.133,0.00002935641833,0
88.5,1150,483,0.133,0.00002939607583,0
89,1150,485,0.134,0.00002943543408,0
89.5,1150,487,0.134,0.00002947450862,0
90,1150,490,0.135,0.00002951331498,0
90.5,1150,493,0.136,0.00002955186858,0
91,1150,495,0.136,0.00002959018479,0
91.5,1150,498,0.137,0.00002962827891,0
92,1150,500,0.137,0.00002966616618,0
92.5,1150,503,0.138,0.00002970386175,0
93,1150,505,0.139,0.00002974138074,0
93.5,1150,508,0.139,0.00002977873815,0
94,1150,510,0.14,0.00002981594897,0
94.5,1150,513,0.141,0.00002985302808,0
95,1150,515,0.141,0.0000298899903,0
95.5,1150,518,0.142,0.00002992685041,0
96,1150,520,0.143,0.00002996362308,0
96.5,1150,523,0.143,0.00003000032295,0
97,1150,525,0.144,0.00003003696457,0
97.5,1150,528,0.145,0.00003007356242,0
98,1150,530,0.145,0.00003011013094,0
98.5,1150,533,0.146,0.00003014668447,0
99,1150,535,0.147,0.00003018323729,0
99.5,1150,538,0.147,0.00003021980363,0
100,1150,540,0.148,0.00003025639764,0
100.5,1150,542,0.149,0.0000302930334,0
101,1150,545,0.149,0.00003032972492,0
101.5,1150,547,0.15,0.00003036648616,0
102,1150,550,0.15,0.00003040333099,0
102.5,1150,552,0.151,0.00003044027322,0
103,1150,555,0.151,0.0000304773266,0
103.5,1150,557,0.152,0.00003051450481,0
104,1150,560,0.153,0.00003055182145,0
104.5,1150,562,0.153,0.00003058929007,0
105,1150,565,0.154,0.00003062692414,0
105.5,1150,567,0.154,0.00003066473707,0
106,1150,570,0.155,0.0000307027422,0
106.5,1150,572,0.155,0.00003074095279,0
107,1150,575,0.156,0.00003077938206,0
107.5,1150,577,0.156,0.00003081804313,0
108,1150,580,0.157,0.00003085694908,0
108.5,1150,582,0.157,0.00003089611291,0
109,1150,584,0.158,0.00003093554755,0
109.5,1150,587,0.158,0.00003097526586,0
110,1150,589,0.159,0.00003101528064,0
110.5,1150,592,0.159,0.00003105560463,0
111,1150,594,0.16,0.00003109625049,0
111.5,1150,597,0.16,0.00003113723081,0
112,1150,599,0.161,0.00003117855811,0
112.5,1150,602,0.161,0.00003122024486,0
113,1150,604,0.162,0.00003126230346,0
113.5,1150,607,0.162,0.00003130474621,0
114,1150,609,0.163,0.00003134758539,0
114.5,1150,611,0.163,0.00003139083318,0
115,1150,614,0.164,0.0000314345017,0
115.5,1150,616,0.164,0.00003147860301,0
116,1150,619,0.165,0.00003152314909,0
116.5,1150,621,0.165,0.00003156815186,0
117,1150,624,0.165,0.00003161362317,0
117.5,1150,626,0.166,0.00003165957481,0
118,1150,628,0.166,0.00003170601848,0
118.5,1150,631,0.167,0.00003175296585,0
119,1150,633,0.167,0.00003180042849,0
119.5,1150,636,0.168,0.00003184841791,0
120,1150,638,0.168,0.00003189694555,0
120.5,1150,641,0.168,0.00003194602281,0
121,1150,643,0.169,0.00003199566097,0
121.5,1150,645,0.169,0.0000320458713,0
122,1150,648,0.17,0.00003209666496,0
122.5,1150,650,0.17,0.00003214805305,0
123,1150,653,0.17,0.00003220004663,0
123.5,1150,655,0.171,0.00003225265666,0
124,1150,657,0.171,0.00003230589404,0
124.5,1150,660,0.171,0.00003235976961,0
125,1150,662,0.172,0.00003241429415,0
125.5,1150,665,0.172,0.00003246947834,0
126,1150,667,0.173,0.00003252533283,0
126.5,1150,669,0.173,0.00003258186819,0
127,1150,672,0.173,0.0000326390949,0
127.5,1150,674,0.174,0.0000326970234,0
128,1150,677,0.174,0.00003275566406,0
128.5,1150,679,0.174,0.00003281502717,0
129,1150,681,0.175,0.00003287512295,0
129.5,1150,684,0.175,0.00003293596157,0
130,1150,686,0.175,0.00003299755313,0
130.5,1150,689,0.176,0.00003305990763,0
131,1150,691,0.176,0.00003312303505,0
131.5,1150,693,0.176,0.00003318694528,0
132,1150,696,0.177,0.00003325164812,0
132.5,1150,698,0.177,0.00003331715335,0
133,1150,700,0.177,0.00003338347064,0
133.5,1150,703,0.178,0.00003345060962,0
134,1150,705,0.178,0.00003351857983,0
134.5,1150,708,0.178,0.00003358739076,0
135,1150,710,0.178,0.00003365705184,0
135.5,1150,712,0.179,0.00003372757239,0
136,1150,715,0.179,0.00003379896172,0
136.5,1150,717,0.179,0.00003387122902,0
137,1150,719,0.18,0.00003394438345,0
137.5,1150,722,0.18,0.00003401843408,0
138,1150,724,0.18,0.00003409338993,0
138.5,1150,726,0.18,0.00003416925994,0
139,1150,729,0.181,0.00003424605298,0
139.5,1150,731,0.181,0.00003432377786,0
140,1150,733,0.181,0.00003440244332,0
140.5,1150,736,0.182,0.00003448205803,0
141,1150,738,0.182,0.0000345626306,0
141.5,1150,740,0.182,0.00003464416957,0
142,1150,743,0.182,0.0000347266834,0
142.5,1150,745,0.183,0.0000348101805,0
143,1150,748,0.183,0.0000348946692,0
143.5,1150,750,0.183,0.00003498015776,0
144,1150,752,0.183,0.00003506665439,0
144.5,1150,754,0.184,0.00003515416722,0
145,1150,757,0.184,0.00003524270431,0
145.5,1150,759,0.184,0.00003533227366,0
146,1150,761,0.184,0.0000354228832,0
146.5,1150,764,0.184,0.00003551454078,0
147,1150,766,0.185,0.0000356072542,0
147.5,1150,768,0.185,0.00003570103119,0
148,1150,771,0.185,0.0000357958794,0
148.5,1150,773,0.185,0.00003589180642,0
149,1150,775,0.186,0.00003598881978,0
149.5,1150,778,0.186,0.00003608692694,0
150,1150,780,0.186,0.00003618613527,0
150.5,1150,782,0.186,0.0000362864521,0
151,1150,785,0.186,0.00003638788468,0
151.5,1150,787,0.187,0.0000364904402,0
152,1150,789,0.187,0.00003659412577,0
152.5,1150,792,0.187,0.00003669894844,0
153,1150,794,0.187,0.0000368049152,0
153.5,1150,796,0.188,0.00003691203295,0
154,1150,798,0.188,0.00003702030855,0
154.5,1150,801,0.188,0.00003712974877,0
155,1150,803,0.188,0.00003724036032,0
155.5,1150,805,0.188,0.00003735214985,0
156,1150,808,0.189,0.00003746512394,0
156.5,1150,810,0.189,0.00003757928908,0
157,1150,812,0.189,0.00003769465173,0
157.5,1150,815,0.189,0.00003781121825,0
158,1150,817,0.189,0.00003792899496,0
158.5,1150,819,0.189,0.00003804798808,0
159,1150,821,0.19,0.00003816820379,0
159.5,1150,824,0.19,0.00003828964819,0
160,1150,826,0.19,0.00003841232732,0
160.5,1150,828,0.19,0.00003853624714,0
161,1150,830,0.19,0.00003866141355,0
161.5,1150,833,0.191,0.00003878783238,0
162,1150,835,0.191,0.00003891550941,0
162.5,1150,837,0.191,0.00003904445032,0
163,1150,840,0.191,0.00003917466074,0
163.5,1150,842,0.191,0.00003930614624,0
164,1150,844,0.191,0.00003943891231,0
164.5,1150,846,0.192,0.00003957296437,0
165,1150,849,0.192,0.00003970830779,0
165.5,1150,851,0.192,0.00003984494786,0
166,1150,853,0.192,0.00003998288979,0
166.5,1150,855,0.192,0.00004012213875,0
167,1150,858,0.192,0.00004026269982,0
167.5,1150,860,0.193,0.00004040457802,0
168,1150,862,0.193,0.00004054777831,0
168.5,1150,864,0.193,0.00004069230556,0
169,1150,866,0.193,0.00004083816461,0
169.5,1150,869,0.193,0.00004098536019,0
170,1150,871,0.193,0.00004113389699,0
170.5,1150,873,0.193,0.00004128377963,0
171,1150,875,0.194,0.00004143501265,0
171.5,1150,878,0.194,0.00004158760053,0
172,1150,880,0.194,0.00004174154768,0
172.5,1150,882,0.194,0.00004189685845,0
173,1150,884,0.194,0.00004205353711,0
173.5,1150,887,0.194,0.00004221158788,0
174,1150,889,0.194,0.00004237101489,0
174.5,1150,891,0.195,0.00004253182221,0
175,1150,893,0.195,0.00004269401386,0
175.5,1150,895,0.195,0.00004285759377,0
176,1150,898,0.195,0.00004302256581,0
176.5,1150,900,0.195,0.00004318893378,0
177,1150,902,0.195,0.00004335670142,0
177.5,1150,904,0.195,0.00004352587241,0
178,1150,906,0.195,0.00004369645033,0
178.5,1150,908,0.196,0.00004386843872,0
179,1150,911,0.196,0.00004404184104,0
179.5,1150,913,0.196,0.0000442166607,0
180,1150,915,0.196,0.00004439290102,0
180.5,1150,917,0.196,0.00004457056527,0
181,1150,919,0.196,0.00004474965664,0
181.5,1150,922,0.196,0.00004493017825,0
182,1150,924,0.196,0.00004511213316,0
182.5,1150,926,0.197,0.00004529552437,0
183,1150,928,0.197,0.0000454803548,0
183.5,1150,930,0.197,0.00004566662731,0
184,1150,932,0.197,0.00004585434468,0
184.5,1150,935,0.197,0.00004604350964,0
185,1150,937,0.197,0.00004623412483,0
185.5,1150,939,0.197,0.00004642619286,0
186,1150,941,0.197,0.00004661971622,0
186.5,1150,943,0.197,0.00004681469738,0
187,1150,945,0.197,0.00004701113871,0
187.5,1150,947,0.198,0.00004720904253,0
188,1150,950,0.198,0.0000474084111,0
188.5,1150,952,0.198,0.00004760924658,0
189,1150,954,0.198,0.00004781155109,0
189.5,1150,956,0.198,0.00004801532668,0
190,1150,958,0.198,0.00004822057532,0
190.5,1150,960,0.198,0.00004842729893,0
191,1150,962,0.198,0.00004863549934,0
191.5,1150,964,0.198,0.00004884517832,0
192,1150,967,0.199,0.00004905633759,0
192.5,1150,969,0.199,0.00004926897879,0
193,1150,971,0.199,0.00004948310348,0
193.5,1150,973,0.199,0.00004969871316,0
194,1150,975,0.199,0.00004991580928,0
194.5,1150,977,0.199,0.00005013439321,0
195,1150,979,0.199,0.00005035446624,0
195.5,1150,981,0.199,0.0000505760296,0
196,1150,983,0.199,0.00005079908446,0
196.5,1150,985,0.199,0.00005102363193,0
197,1150,988,0.199,0.00005124967303,0
197.5,1150,990,0.2,0.00005147720871,0
198,1150,992,0.2,0.00005170623989,0
198.5,1150,994,0.2,0.00005193676738,0
199,1150,996,0.2,0.00005216879195,0
199.5,1150,998,0.2,0.00005240231428,0
200,1150,1000,0.2,0.000052637335,0
200.5,1150,1000,0.2,0.00005287385467,0
201,1150,1000,0.2,0.00005311187378,0
201.5,1150,1010,0.2,0.00005335139275,0
202,1150,1010,0.201,0.00005359241193,0
202.5,1150,1010,0.201,0.00005383493161,0
203,1150,1010,0.201,0.000054078952,0
203.5,1150,1010,0.201,0.00005432447327,0
204,1150,1020,0.201,0.00005457149548,0
204.5,1150,1020,0.201,0.00005482001867,0
205,1150,1020,0.201,0.00005507004277,0
205.5,1150,1020,0.201,0.00005532156766,0
206,1150,1020,0.202,0.00005557459317,0
206.5,1150,1030,0.202,0.00005582911903,0
207,1150,1030,0.202,0.00005608514492,0
207.5,1150,1030,0.202,0.00005634267045,0
208,1150,1030,0.202,0.00005660169517,0
208.5,1150,1030,0.202,0.00005686221855,0
209,1150,1040,0.202,0.00005712423999,0
209.5,1150,1040,0.202,0.00005738775884,0
210,1150,1040,0.203,0.00005765277436,0
210.5,1150,1040,0.203,0.00005791928577,0
211,1150,1040,0.203,0.0000581872922,0
211.5,1150,1050,0.203,0.00005845679271,0
212,1150,1050,0.203,0.00005872778631,0
212.5,1150,1050,0.203,0.00005900027193,0
213,1150,1050,0.203,0.00005927424845,0
213.5,1150,1050,0.203,0.00005954971464,0
214,1150,1060,0.204,0.00005982666926,0
214.5,1150,1060,0.204,0.00006010511096,0
215,1150,1060,0.204,0.00006038503833,0
215.5,1150,1060,0.204,0.0000606664499,0
216,1150,1060,0.204,0.00006094934414,0
216.5,1150,1070,0.204,0.00006123371944,0
217,1150,1070,0.204,0.00006151957412,0
217.5,1150,1070,0.204,0.00006180690644,0
218,1150,1070,0.205,0.00006209571459,0
218.5,1150,1070,0.205,0.00006238599669,0
219,1150,1080,0.205,0.00006267775079,0
219.5,1150,1080,0.205,0.00006297097489,0
220,1150,1080,0.205,0.0000632656669,0
220.5,1150,1080,0.205,0.00006356182467,0
221,1150,1080,0.205,0.00006385944599,0
221.5,1150,1080,0.205,0.00006415852857,0
222,1150,1090,0.205,0.00006445907007,0
222.5,1150,1090,0.206,0.00006476106806,0
223,1150,1090,0.206,0.00006506452006,0
223.5,1150,1090,0.206,0.0000653694235,0
224,1150,1090,0.206,0.00006567577578,0
224.5,1150,1100,0.206,0.00006598357421,0
225,1150,1100,0.206,0.00006629281601,0
225.5,1150,1100,0.206,0.00006660349838,0
226,1150,1100,0.206,0.00006691561841,0
226.5,1150,1100,0.206,0.00006722917315,0
227,1150,1110,0.207,0.00006754415957,0
227.5,1150,1110,0.207,0.00006786057457,0
228,1150,1110,0.207,0.000068178415,0
228.5,1150,1110,0.207,0.00006849767762,0
229,1150,1110,0.207,0.00006881835913,0
229.5,1150,1120,0.207,0.00006914045617,0
230,1150,1120,0.207,0.0000694639653,0
230.5,1150,1120,0.207,0.00006978888303,0
231,1150,1120,0.207,0.00007011520578,0
231.5,1150,1120,0.208,0.00007044292991,0
232,1150,1120,0.208,0.00007077205174,0
232.5,1150,1130,0.208,0.00007110256747,0
233,1150,1130,0.208,0.00007143447328,0
233.5,1150,1130,0.208,0.00007176776525,0
234,1150,1130,0.208,0.00007210243942,0
234.5,1150,1130,0.208,0.00007243849174,0
235,1150,1140,0.208,0.0000727759181,0
235.5,1150,1140,0.208,0.00007311471432,0
236,1150,1140,0.208,0.00007345487616,0
236.5,1150,1140,0.209,0.00007379639931,0
237,1150,1140,0.209,0.00007413927938,0
237.5,1150,1140,0.209,0.00007448351193,0
238,1150,1150,0.209,0.00007482909245,0
238.5,1150,1150,0.209,0.00007517601634,0
239,1150,1150,0.209,0.00007552427896,0
239.5,1150,1150,0.209,0.00007587387559,0
240,1150,1150,0.209,0.00007622480145,0
240.5,1150,1160,0.209,0.00007657705167,0
241,1150,1160,0.209,0.00007693062135,0
241.5,1150,1160,0.21,0.00007728550549,0
242,1150,1160,0.21,0.00007764169903,0
242.5,1150,1160,0.21,0.00007799919685,0
243,1150,1160,0.21,0.00007835799376,0
243.5,1150,1170,0.21,0.0000787180845,0
244,1150,1170,0.21,0.00007907946374,0
244.5,1150,1170,0.21,0.00007944212608,0
245,1150,1170,0.21,0.00007980606607,0
245.5,1150,1170,0.21,0.00008017127818,0
246,1150,1180,0.21,0.00008053775681,0
246.5,1150,1180,0.21,0.00008090549628,0
247,1150,1180,0.21,0.00008127449088,0
247.5,1150,1180,0.211,0.0000816447348,0
248,1150,1180,0.211,0.00008201622216,0
248.5,1150,1180,0.211,0.00008238894705,0
249,1150,1190,0.211,0.00008276290344,0
249.5,1150,1190,0.211,0.00008313808528,0
250,1150,1190,0.211,0.00008351448642,0
250.5,1150,1190,0.211,0.00008389210065,0
251,1150,1190,0.211,0.00008427092171,0
251.5,1150,1200,0.211,0.00008465094325,0
252,1150,1200,0.211,0.00008503215886,0
252.5,1150,1200,0.211,0.00008541456206,0
253,1150,1200,0.211,0.00008579814632,0
253.5,1150,1200,0.212,0.00008618290502,0
254,1150,1200,0.212,0.00008656883147,0
254.5,1150,1210,0.212,0.00008695591894,0
255,1150,1210,0.212,0.0000873441606,0
255.5,1150,1210,0.212,0.00008773354958,0
256,1150,1210,0.212,0.00008812407893,0
256.5,1150,1210,0.212,0.00008851574162,0
257,1150,1210,0.212,0.00008890853057,0
257.5,1150,1220,0.212,0.00008930243863,0
258,1150,1220,0.212,0.00008969745858,0
258.5,1150,1220,0.212,0.00009009358313,0
259,1150,1220,0.212,0.00009049080492,0
259.5,1150,1220,0.212,0.00009088911653,0
260,1150,1230,0.212,0.00009128851047,0
260.5,1150,1230,0.213,0.00009168897918,0
261,1150,1230,0.213,0.00009209051504,0
261.5,1150,1230,0.213,0.00009249311034,0
262,1150,1230,0.213,0.00009289675733,0
262.5,1150,1230,0.213,0.00009330144818,0
263,1150,1240,0.213,0.000093707175,0
263.5,1150,1240,0.213,0.0000941139298,0
264,1150,1240,0.213,0.00009452170458,0
264.5,1150,1240,0.213,0.00009493049122,0
265,1150,1240,0.213,0.00009534028155,0
265.5,1150,1240,0.213,0.00009575106735,0
266,1150,1250,0.213,0.00009616284031,0
266.5,1150,1250,0.213,0.00009657559206,0
267,1150,1250,0.213,0.00009698931416,0
267.5,1150,1250,0.213,0.0000974039981,0
268,1150,1250,0.213,0.00009781963532,0
268.5,1150,1250,0.214,0.00009823621717,0
269,1150,1260,0.214,0.00009865373494,0
269.5,1150,1260,0.214,0.00009907217986,0
270,1150,1260,0.214,0.00009949154308,0
270.5,1150,1260,0.214,0.00009991181569,0
271,1150,1260,0.214,0.0001003329887,0
271.5,1150,1260,0.214,0.0001007550531,0
272,1150,1270,0.214,0.0001011779998,0
272.5,1150,1270,0.214,0.0001016018195,0
273,1150,1270,0.214,0.000102026503,0
273.5,1150,1270,0.214,0.000102452041,0
274,1150,1270,0.214,0.0001028784242,0
274.5,1150,1280,0.214,0.000103305643,0
275,1150,1280,0.214,0.000103733688,0
275.5,1150,1280,0.214,0.0001041625495,0
276,1150,1280,0.214,0.0001045922179,0
276.5,1150,1280,0.214,0.0001050226835,0
277,1150,1280,0.214,0.0001054539365,0
277.5,1150,1290,0.214,0.0001058859671,0
278,1150,1290,0.214,0.0001063187652,0
278.5,1150,1290,0.215,0.0001067523209,0
279,1150,1290,0.215,0.0001071866242,0
279.5,1150,1290,0.215,0.0001076216649,0
280,1150,1290,0.215,0.0001080574329,0
280.5,1150,1300,0.215,0.0001084939178,0
281,1150,1300,0.215,0.0001089311093,0
281.5,1150,1300,0.215,0.0001093689971,0
282,1150,1300,0.215,0.0001098075706,0
282.5,1150,1300,0.215,0.0001102468194,0
283,1150,1300,0.215,0.0001106867327,0
283.5,1150,1310,0.215,0.0001111273001,0
284,1150,1310,0.215,0.0001115685106,0
284.5,1150,1310,0.215,0.0001120103536,0
285,1150,1310,0.215,0.0001124528181,0
285.5,1150,1310,0.215,0.0001128958932,0
286,1150,1310,0.215,0.000113339568,0
286.5,1150,1320,0.215,0.0001137838312,0
287,1150,1320,0.215,0.0001142286718,0
287.5,1150,1320,0.215,0.0001146740786,0
288,1150,1320,0.215,0.0001151200402,0
288.5,1150,1320,0.215,0.0001155665454,0
289,1150,1320,0.215,0.0001160135827,0
289.5,1150,1330,0.215,0.0001164611407,0
290,1150,1330,0.215,0.0001169092077,0
290.5,1150,1330,0.215,0.0001173577723,0
291,1150,1330,0.216,0.0001178068226,0
291.5,1150,1330,0.216,0.000118256347,0
292,1150,1330,0.216,0.0001187063336,0
292.5,1150,1340,0.216,0.0001191567705,0
293,1150,1340,0.216,0.0001196076458,0
293.5,1150,1340,0.216,0.0001200589475,0
294,1150,1340,0.216,0.0001205106635,0
294.5,1150,1340,0.216,0.0001209627815,0
295,1150,1340,0.216,0.0001214152894,0
295.5,1150,1350,0.216,0.000121868175,0
296,1150,1350,0.216,0.0001223214257,0
296.5,1150,1350,0.216,0.0001227750293,0
297,1150,1350,0.216,0.0001232289732,0
297.5,1150,1350,0.216,0.0001236832448,0
298,1150,1350,0.216,0.0001241378316,0
298.5,1150,1360,0.216,0.0001245927207,0
299,1150,1360,0.216,0.0001250478995,0
299.5,1150,1360,0.216,0.0001255033551,0
300,1150,1360,0.216,0.0001259590747,0
