Repository: microphilosophy-R/TPMS-Heat-Exchanger-

# TPMS_HE_main

Integrated TPMS heat-exchanger solver package (Stage-1 + Stage-2 merged).

## Latest Progress (2026-03-17)

- Packed-bed backend now uses a canonical strategy layer in
  `models/packed_closures.py`.
- Canonical packed config fields are:
  `uncertainty_mode`, `hydraulic_model`, `htc_model`,
  `ht_enhancement_model`, and `kinetic_model`.
- Geometry structure now constrains downstream channel and packed submodel
  choices in UI, validation, and `normalize_config()`.
- `wang_wall_htc` means wall HTC only; bed conduction still follows the
  Martin-Nilles framework.
- `ergun_phi_fit` means Ergun base friction with Chapter 3 phi correction,

File: TPMS_HE_main/models/solid_data/G10_PARALLEL_TO_FILL.csv
T/K,rho/(kg/m3),cp/(J/(kg.K)),K/(W/(m.K)),alpha_thermal/(1/K),resistivity/(ohm.m)
1,1948,0.00986,0.0125,0.0000006958542344,0
1.5,1948,0.0251,0.0246,0.0000007700151713,0
2,1948,0.0613,0.035,0.0000008429602652,0
2.5,1948,0.125,0.0439,0.0000009147159669,0
3,1948,0.221,0.0514,0.0000009853083383,0
3.5,1948,0.357,0.0577,0.000001054763056,0
4,1948,0.538,0.0631,0.000001123105415,0
4.5,1948,0.77,0.0677,0.00000119036033,0
5,1948,1.17,0.0744,0.000001256552342,0
5.5,1948,1.6,0.08,0.000001321705619,0
6,1948,2.09,0.0852,0.000001385843959,0
6.5,1948,2.66,0.0903,0.000001448990796,0
7,1948,3.29,0.0951,0.000001511169201,0
7.5,1948,3.99,0.0997,0.000001572401884,0
8,1948,4.76,0.104,0.000001632711201,0
8.5,1948,5.59,0.108,0.000001692119155,0
9,1948,6.48,0.112,0.000001750647399,0
9.5,1948,7.38,0.116,0.000001808317237,0
10,1948,8.47,0.12,0.000001865149634,0
10.5,1948,9.62,0.124,0.000001921165212,0
11,1948,10.8,0.128,0.000001976384256,0
11.5,1948,12.1,0.132,0.000002030826718,0
12,1948,13.5,0.136,0.000002084512218,0
12.5,1948,14.9,0.14,0.000002137460049,0
13,1948,16.3,0.144,0.00000218968918,0
13.5,1948,17.8,0.148,0.000002241218257,0
14,1948,19.4,0.151,0.000002292065608,0
14.5,1948,21,0.155,0.000002342249246,0
15,1948,22.7,0.159,0.000002391786869,0
15.5,1948,24.4,0.162,0.00000244069587,0
16,1948,26.2,0.165,0.000002488993331,0
16.5,1948,28,0.169,0.000002536696034,0
17,1948,29.8,0.172,0.000002583820459,0
17.5,1948,31.7,0.175,0.000002630382787,0
18,1948,33.6,0.178,0.000002676398907,0
18.5,1948,35.5,0.181,0.000002721884416,0
19,1948,37.5,0.184,0.00000276685462,0
19.5,1948,39.6,0.187,0.000002811324543,0
20,1948,41.6,0.19,0.000002855308922,0
20.5,1948,43.6,0.193,0.000002898822216,0
21,1948,45.6,0.195,0.000002941878609,0
21.5,1948,47.6,0.198,0.000002984492006,0
22,1948,49.7,0.2,0.000003026676045,0
22.5,1948,51.8,0.203,0.000003068444093,0
23,1948,53.9,0.205,0.000003109809253,0
23.5,1948,56.1,0.207,0.000003150784363,0
24,1948,58.2,0.21,0.000003191382001,0
24.5,1948,60.4,0.212,0.000003231614491,0
25,1948,62.5,0.214,0.000003271493899,0
25.5,1948,64.7,0.216,0.000003311032041,0
26,1948,66.9,0.218,0.000003350240482,0
26.5,1948,69.1,0.221,0.000003389130544,0
27,1948,71.3,0.223,0.000003427713302,0
27.5,1948,73.5,0.225,0.000003465999592,0
28,1948,75.7,0.227,0.000003504000013,0
28.5,1948,77.9,0.229,0.000003541724925,0
29,1948,80.2,0.231,0.00000357918446,0
29.5,1948,82.5,0.233,0.000003616388515,0
30,1948,84.6,0.235,0.000003653346762,0
30.5,1948,86.7,0.237,0.00000369006865,0
31,1948,88.8,0.24,0.000003726563403,0
31.5,1948,90.9,0.242,0.000003762840025,0
32,1948,92.9,0.244,0.000003798907306,0
32.5,1948,95,0.247,0.000003834773819,0
33,1948,97.1,0.249,0.000003870447927,0
33.5,1948,99.2,0.252,0.000003905937782,0
34,1948,101,0.254,0.000003941251331,0
34.5,1948,103,0.256,0.000003976396316,0
35,1948,105,0.258,0.000004011380276,0
35.5,1948,108,0.261,0.000004046210555,0
36,1948,110,0.263,0.000004080894295,0
36.5,1948,112,0.265,0.000004115438448,0
37,1948,114,0.267,0.000004149849773,0
37.5,1948,116,0.27,0.000004184134839,0
38,1948,118,0.272,0.00000421830003,0
38.5,1948,120,0.274,0.000004252351544,0
39,1948,122,0.276,0.000004286295397,0
39.5,1948,124,0.278,0.000004320137427,0
40,1948,126,0.28,0.000004353883295,0
40.5,1948,128,0.282,0.000004387538485,0
41,1948,131,0.283,0.000004421108311,0
41.5,1948,133,0.285,0.000004454597916,0
42,1948,135,0.286,0.000004488012275,0
42.5,1948,137,0.288,0.0000045213562,0
43,1948,139,0.289,0.000004554634337,0
43.5,1948,141,0.291,0.000004587851172,0
44,1948,143,0.292,0.000004621011035,0
44.5,1948,146,0.294,0.000004654118098,0
45,1948,148,0.295,0.000004687176378,0
45.5,1948,150,0.297,0.000004720189743,0
46,1948,152,0.298,0.00000475316191,0
46.5,1948,154,0.3,0.000004786096451,0
47,1948,156,0.301,0.00000481899679,0
47.5,1948,159,0.303,0.000004851866211,0
48,1948,161,0.304,0.000004884707856,0
48.5,1948,163,0.305,0.00000491752473,0
49,1948,165,0.307,0.000004950319701,0
49.5,1948,167,0.308,0.000004983095504,0
50,1948,170,0.31,0.00000501585474,0
50.5,1948,172,0.312,0.000005048599883,0
51,1948,174,0.314,0.000005081333279,0
51.5,1948,176,0.316,0.000005114057146,0
52,1948,178,0.318,0.000005146773582,0
52.5,1948,180,0.319,0.000005179484562,0
53,1948,183,0.321,0.000005212191943,0
53.5,1948,185,0.323,0.000005244897463,0
54,1948,187,0.325,0.000005277602746,0
54.5,1948,189,0.327,0.000005310309303,0
55,1948,191,0.329,0.000005343018534,0
55.5,1948,193,0.331,0.000005375731729,0
56,1948,196,0.333,0.000005408450073,0
56.5,1948,198,0.335,0.000005441174645,0
57,1948,200,0.338,0.000005473906419,0
57.5,1948,202,0.34,0.000005506646271,0
58,1948,204,0.342,0.000005539394975,0
58.5,1948,206,0.344,0.00000557215321,0
59,1948,208,0.346,0.000005604921558,0
59.5,1948,210,0.348,0.000005637700509,0
60,1948,213,0.35,0.00000567049046,0
60.5,1948,215,0.352,0.000005703291719,0
61,1948,217,0.354,0.000005736104506,0
61.5,1948,219,0.356,0.000005768928956,0
62,1948,221,0.358,0.000005801765118,0
62.5,1948,223,0.36,0.000005834612961,0
63,1948,225,0.362,0.000005867472371,0
63.5,1948,227,0.364,0.000005900343158,0
64,1948,229,0.366,0.000005933225052,0
64.5,1948,231,0.368,0.000005966117712,0
65,1948,233,0.37,0.000005999020719,0
65.5,1948,235,0.372,0.000006031933586,0
66,1948,236,0.374,0.000006064855755,0
66.5,1948,238,0.376,0.000006097786598,0
67,1948,240,0.378,0.000006130725425,0
67.5,1948,242,0.38,0.000006163671477,0
68,1948,244,0.382,0.000006196623933,0
68.5,1948,246,0.384,0.000006229581913,0
69,1948,248,0.386,0.000006262544474,0
69.5,1948,250,0.388,0.000006295510617,0
70,1948,252,0.39,0.000006328479286,0
70.5,1948,254,0.392,0.000006361449372,0
71,1948,255,0.394,0.000006394419708,0
71.5,1948,257,0.396,0.000006427389082,0
72,1948,259,0.398,0.000006460356226,0
72.5,1948,261,0.4,0.000006493319828,0
73,1948,263,0.402,0.000006526278527,0
73.5,1948,265,0.405,0.000006559230916,0
74,1948,267,0.407,0.000006592175547,0
74.5,1948,268,0.409,0.000006625110928,0
75,1948,270,0.411,0.000006658035526,0
75.5,1948,272,0.413,0.000006690947768,0
76,1948,274,0.415,0.000006723846047,0
76.5,1948,276,0.417,0.000006756728716,0
77,1948,277,0.419,0.000006789594094,0
77.5,1948,279,0.421,0.000006822440468,0
78,1948,281,0.422,0.000006855266092,0
78.5,1948,283,0.424,0.000006888069189,0
79,1948,284,0.426,0.000006920847954,0
79.5,1948,286,0.428,0.000006953600555,0
80,1948,288,0.43,0.000006986325131,0
80.5,1948,289,0.432,0.000007019019799,0
81,1948,291,0.433,0.00000705168265,0
81.5,1948,293,0.435,0.000007084311755,0
82,1948,294,0.437,0.000007116905163,0
82.5,1948,296,0.438,0.000007149460902,0
83,1948,298,0.44,0.000007181976985,0
83.5,1948,299,0.441,0.000007214451405,0
84,1948,301,0.443,0.000007246882142,0
84.5,1948,303,0.444,0.000007279267158,0
85,1948,304,0.446,0.000007311604406,0
85.5,1948,306,0.447,0.000007343891824,0
86,1948,307,0.449,0.00000737612734,0
86.5,1948,309,0.45,0.000007408308875,0
87,1948,311,0.452,0.000007440434337,0
87.5,1948,312,0.453,0.000007472501632,0
88,1948,314,0.454,0.000007504508657,0
88.5,1948,316,0.456,0.000007536453304,0
89,1948,317,0.457,0.000007568333464,0
89.5,1948,319,0.459,0.000007600147023,0
90,1948,321,0.46,0.000007631891868,0
90.5,1948,322,0.461,0.000007663565884,0
91,1948,324,0.463,0.000007695166958,0
91.5,1948,326,0.464,0.000007726692978,0
92,1948,327,0.466,0.000007758141837,0
92.5,1948,329,0.467,0.00000778951143,0
93,1948,331,0.469,0.000007820799658,0
93.5,1948,332,0.47,0.00000785200443,0
94,1948,334,0.472,0.00000788312366,0
94.5,1948,336,0.473,0.000007914155271,0
95,1948,338,0.475,0.000007945097195,0
95.5,1948,339,0.476,0.000007975947377,0
96,1948,341,0.478,0.000008006703769,0
96.5,1948,343,0.479,0.000008037364339,0
97,1948,344,0.48,0.000008067927066,0
97.5,1948,346,0.482,0.000008098389944,0
98,1948,348,0.483,0.000008128750982,0
98.5,1948,350,0.485,0.000008159008206,0
99,1948,351,0.486,0.000008189159656,0
99.5,1948,353,0.488,0.000008219203393,0
100,1948,355,0.489,0.000008249137495,0
100.5,1948,356,0.49,0.00000827896006,0
101,1948,358,0.492,0.000008308669206,0
101.5,1948,360,0.493,0.000008338263074,0
102,1948,361,0.495,0.000008367739825,0
102.5,1948,363,0.496,0.000008397097643,0
103,1948,365,0.497,0.000008426334737,0
103.5,1948,366,0.499,0.00000845544934,0
104,1948,368,0.5,0.000008484439709,0
104.5,1948,370,0.501,0.000008513304129,0
105,1948,371,0.503,0.000008542040911,0
105.5,1948,373,0.504,0.000008570648392,0
106,1948,375,0.506,0.000008599124939,0
106.5,1948,376,0.507,0.000008627468949,0
107,1948,378,0.508,0.000008655678845,0
107.5,1948,380,0.51,0.000008683753084,0
108,1948,381,0.511,0.000008711690152,0
108.5,1948,383,0.512,0.000008739488566,0
109,1948,385,0.514,0.000008767146879,0
109.5,1948,386,0.515,0.000008794663673,0
110,1948,388,0.516,0.000008822037564,0
110.5,1948,389,0.518,0.000008849267205,0
111,1948,391,0.519,0.000008876351282,0
111.5,1948,393,0.52,0.000008903288515,0
112,1948,394,0.522,0.000008930077662,0
112.5,1948,396,0.523,0.000008956717517,0
113,1948,398,0.524,0.000008983206911,0
113.5,1948,399,0.525,0.000009009544713,0
114,1948,401,0.527,0.000009035729829,0
114.5,1948,402,0.528,0.000009061761204,0
115,1948,404,0.529,0.000009087637822,0
115.5,1948,406,0.531,0.000009113358709,0
116,1948,407,0.532,0.000009138922927,0
116.5,1948,409,0.533,0.000009164329583,0
117,1948,410,0.534,0.00000918957782,0
117.5,1948,412,0.536,0.000009214666827,0
118,1948,413,0.537,0.000009239595832,0
118.5,1948,415,0.538,0.000009264364107,0
119,1948,417,0.539,0.000009288970964,0
119.5,1948,418,0.541,0.000009313415763,0
120,1948,420,0.542,0.000009337697901,0
120.5,1948,421,0.543,0.000009361816825,0
121,1948,423,0.544,0.000009385772021,0
121.5,1948,424,0.546,0.000009409563023,0
122,1948,426,0.547,0.000009433189407,0
122.5,1948,428,0.548,0.000009456650797,0
123,1948,429,0.549,0.00000947994686,0
123.5,1948,431,0.551,0.00000950307731,0
124,1948,432,0.552,0.000009526041905,0
124.5,1948,434,0.553,0.000009548840453,0
125,1948,435,0.554,0.000009571472804,0
125.5,1948,437,0.555,0.000009593938858,0
126,1948,438,0.557,0.000009616238559,0
126.5,1948,440,0.558,0.000009638371901,0
127,1948,442,0.559,0.000009660338924,0
127.5,1948,443,0.56,0.000009682139715,0
128,1948,445,0.561,0.000009703774408,0
128.5,1948,446,0.562,0.000009725243188,0
129,1948,448,0.564,0.000009746546283,0
129.5,1948,449,0.565,0.000009767683974,0
130,1948,451,0.566,0.000009788656586,0
130.5,1948,452,0.567,0.000009809464496,0
131,1948,454,0.568,0.000009830108127,0
131.5,1948,455,0.569,0.00000985058795,0
132,1948,457,0.571,0.000009870904487,0
132.5,1948,458,0.572,0.000009891058306,0
133,1948,460,0.573,0.000009911050025,0
133.5,1948,461,0.574,0.00000993088031,0
134,1948,463,0.575,0.000009950549877,0
134.5,1948,464,0.576,0.000009970059489,0
135,1948,466,0.578,0.000009989409959,0
135.5,1948,467,0.579,0.00001000860215,0
136,1948,469,0.58,0.00001002763696,0
136.5,1948,470,0.581,0.00001004651536,0
137,1948,472,0.582,0.00001006523836,0
137.5,1948,473,0.583,0.000010083807,0
138,1948,475,0.584,0.00001010222239,0
138.5,1948,476,0.585,0.00001012048569,0
139,1948,478,0.586,0.00001013859808,0
139.5,1948,479,0.588,0.00001015656083,0
140,1948,481,0.589,0.00001017437522,0
140.5,1948,482,0.59,0.0000101920426,0
141,1948,484,0.591,0.00001020956436,0
141.5,1948,485,0.592,0.00001022694193,0
142,1948,487,0.593,0.00001024417681,0
142.5,1948,488,0.594,0.00001026127053,0
143,1948,490,0.595,0.00001027822466,0
143.5,1948,491,0.596,0.00001029504082,0
144,1948,493,0.597,0.0000103117207,0
144.5,1948,494,0.598,0.00001032826601,0
145,1948,495,0.599,0.00001034467852,0
145.5,1948,497,0.601,0.00001036096003,0
146,1948,498,0.602,0.00001037711239,0
146.5,1948,500,0.603,0.00001039313752,0
147,1948,501,0.604,0.00001040903734,0
147.5,1948,503,0.605,0.00001042481386,0
148,1948,504,0.606,0.0000104404691,0
148.5,1948,506,0.607,0.00001045600514,0
149,1948,507,0.608,0.00001047142409,0
149.5,1948,509,0.609,0.00001048672813,0
150,1948,510,0.61,0.00001050191946,0
150.5,1948,511,0.611,0.00001051700032,0
151,1948,513,0.612,0.000010531973,0
151.5,1948,514,0.613,0.00001054683983,0
152,1948,516,0.614,0.00001056160318,0
152.5,1948,517,0.615,0.00001057626546,0
153,1948,519,0.616,0.00001059082913,0
153.5,1948,520,0.617,0.00001060529667,0
154,1948,522,0.618,0.00001061967062,0
154.5,1948,523,0.619,0.00001063395353,0
155,1948,525,0.62,0.00001064814802,0
155.5,1948,526,0.621,0.00001066225673,0
156,1948,527,0.622,0.00001067628234,0
156.5,1948,529,0.623,0.00001069022757,0
157,1948,530,0.624,0.00001070409516,0
157.5,1948,532,0.625,0.0000107178879,0
158,1948,533,0.626,0.00001073160862,0
158.5,1948,535,0.627,0.00001074526017,0
159,1948,536,0.628,0.00001075884543,0
159.5,1948,537,0.629,0.00001077236734,0
160,1948,539,0.63,0.00001078582884,0
160.5,1948,540,0.631,0.00001079923292,0
161,1948,542,0.632,0.00001081258259,0
161.5,1948,543,0.633,0.0000108258809,0
162,1948,545,0.634,0.00001083913092,0
162.5,1948,546,0.635,0.00001085233576,0
163,1948,547,0.636,0.00001086549855,0
163.5,1948,549,0.637,0.00001087862245,0
164,1948,550,0.638,0.00001089171064,0
164.5,1948,552,0.639,0.00001090476634,0
165,1948,553,0.64,0.00001091779277,0
165.5,1948,554,0.641,0.00001093079321,0
166,1948,556,0.642,0.00001094377092,0
166.5,1948,557,0.643,0.00001095672922,0
167,1948,559,0.644,0.00001096967144,0
167.5,1948,560,0.644,0.00001098260093,0
168,1948,561,0.645,0.00001099552104,0
168.5,1948,563,0.646,0.00001100843518,0
169,1948,564,0.647,0.00001102134674,0
169.5,1948,566,0.648,0.00001103425916,0
170,1948,567,0.649,0.00001104717586,0
170.5,1948,568,0.65,0.0000110601003,0
171,1948,570,0.651,0.00001107303597,0
171.5,1948,571,0.652,0.00001108598633,0
172,1948,573,0.653,0.00001109895489,0
172.5,1948,574,0.654,0.00001111194515,0
173,1948,575,0.655,0.00001112496064,0
173.5,1948,577,0.655,0.00001113800488,0
174,1948,578,0.656,0.00001115108141,0
174.5,1948,580,0.657,0.00001116419379,0
175,1948,581,0.658,0.00001117734555,0
175.5,1948,582,0.659,0.00001119054027,0
176,1948,584,0.66,0.00001120378151,0
176.5,1948,585,0.661,0.00001121707282,0
177,1948,586,0.662,0.00001123041779,0
177.5,1948,588,0.663,0.00001124381999,0
178,1948,589,0.664,0.00001125728298,0
178.5,1948,590,0.664,0.00001127081035,0
179,1948,592,0.665,0.00001128440565,0
179.5,1948,593,0.666,0.00001129807246,0
180,1948,595,0.667,0.00001131181434,0
180.5,1948,596,0.668,0.00001132563485,0
181,1948,597,0.669,0.00001133953754,0
181.5,1948,599,0.67,0.00001135352595,0
182,1948,600,0.67,0.00001136760362,0
182.5,1948,601,0.671,0.00001138177408,0
183,1948,603,0.672,0.00001139604083,0
183.5,1948,604,0.673,0.00001141040739,0
184,1948,605,0.674,0.00001142487723,0
184.5,1948,607,0.675,0.00001143945383,0
185,1948,608,0.676,0.00001145414065,0
185.5,1948,609,0.676,0.00001146894113,0
186,1948,611,0.677,0.00001148385868,0
186.5,1948,612,0.678,0.00001149889671,0
187,1948,613,0.679,0.0000115140586,0
187.5,1948,615,0.68,0.0000115293477,0
188,1948,616,0.681,0.00001154476735,0
188.5,1948,617,0.681,0.00001156032085,0
189,1948,619,0.682,0.00001157601148,0
189.5,1948,620,0.683,0.00001159184249,0
190,1948,621,0.684,0.0000116078171,0
190.5,1948,623,0.685,0.00001162393851,0
191,1948,624,0.686,0.00001164020987,0
191.5,1948,625,0.686,0.00001165663431,0
192,1948,627,0.687,0.00001167321491,0
192.5,1948,628,0.688,0.00001168995473,0
193,1948,629,0.689,0.00001170685678,0
193.5,1948,631,0.69,0.00001172392403,0
194,1948,632,0.69,0.00001174115942,0
194.5,1948,633,0.691,0.00001175856583,0
195,1948,635,0.692,0.00001177614612,0
195.5,1948,636,0.693,0.00001179390307,0
196,1948,637,0.694,0.00001181183944,0
196.5,1948,638,0.694,0.00001182995794,0
197,1948,640,0.695,0.00001184826121,0
197.5,1948,641,0.696,0.00001186675186,0
198,1948,642,0.697,0.00001188543243,0
198.5,1948,644,0.698,0.0000119043054,0
199,1948,645,0.698,0.00001192337322,0
199.5,1948,646,0.699,0.00001194263826,0
200,1948,648,0.7,0.00001196210283,0
200.5,1948,649,0.701,0.00001198176919,0
201,1948,650,0.702,0.00001200163951,0
201.5,1948,651,0.702,0.00001202171594,0
202,1948,653,0.703,0.00001204200051,0
202.5,1948,654,0.704,0.00001206249522,0
203,1948,655,0.705,0.00001208320199,0
203.5,1948,656,0.706,0.00001210412265,0
204,1948,658,0.706,0.00001212525898,0
204.5,1948,659,0.707,0.00001214661267,0
205,1948,660,0.708,0.00001216818534,0
205.5,1948,662,0.709,0.00001218997853,0
206,1948,663,0.709,0.00001221199369,0
206.5,1948,664,0.71,0.00001223423219,0
207,1948,665,0.711,0.00001225669532,0
207.5,1948,667,0.712,0.00001227938429,0
208,1948,668,0.713,0.00001230230019,0
208.5,1948,669,0.713,0.00001232544407,0
209,1948,670,0.714,0.00001234881684,0
209.5,1948,672,0.715,0.00001237241934,0
210,1948,673,0.716,0.00001239625232,0
210.5,1948,674,0.716,0.0000124203164,0
211,1948,675,0.717,0.00001244461214,0
211.5,1948,677,0.718,0.00001246913997,0
212,1948,678,0.719,0.00001249390022,0
212.5,1948,679,0.719,0.00001251889313,0
213,1948,680,0.72,0.00001254411882,0
213.5,1948,682,0.721,0.00001256957729,0
214,1948,683,0.722,0.00001259526846,0
214.5,1948,684,0.722,0.0000126211921,0
215,1948,685,0.723,0.00001264734788,0
215.5,1948,687,0.724,0.00001267373536,0
216,1948,688,0.725,0.00001270035396,0
216.5,1948,689,0.725,0.000012727203,0
217,1948,690,0.726,0.00001275428167,0
217.5,1948,691,0.727,0.00001278158901,0
218,1948,693,0.728,0.00001280912397,0
218.5,1948,694,0.728,0.00001283688533,0
219,1948,695,0.729,0.00001286487178,0
219.5,1948,696,0.73,0.00001289308184,0
220,1948,698,0.73,0.0000129215139,0
220.5,1948,699,0.731,0.00001295016623,0
221,1948,700,0.732,0.00001297903693,0
221.5,1948,701,0.733,0.00001300812398,0
222,1948,702,0.733,0.00001303742521,0
222.5,1948,704,0.734,0.00001306693829,0
223,1948,705,0.735,0.00001309666075,0
223.5,1948,706,0.735,0.00001312658997,0
224,1948,707,0.736,0.00001315672316,0
224.5,1948,709,0.737,0.00001318705738,0
225,1948,710,0.738,0.00001321758955,0
225.5,1948,711,0.738,0.0000132483164,0
226,1948,712,0.739,0.00001327923451,0
226.5,1948,713,0.74,0.0000133103403,0
227,1948,715,0.74,0.00001334163,0
227.5,1948,716,0.741,0.00001337309969,0
228,1948,717,0.742,0.00001340474527,0
228.5,1948,718,0.742,0.00001343656245,0
229,1948,719,0.743,0.0000134685468,0
229.5,1948,721,0.744,0.00001350069366,0
230,1948,722,0.745,0.00001353299823,0
230.5,1948,723,0.745,0.0000135654555,0
231,1948,724,0.746,0.00001359806027,0
231.5,1948,725,0.747,0.00001363080717,0
232,1948,727,0.747,0.00001366369062,0
232.5,1948,728,0.748,0.00001369670485,0
233,1948,729,0.749,0.0000137298439,0
233.5,1948,730,0.749,0.00001376310159,0
234,1948,731,0.75,0.00001379647157,0
234.5,1948,732,0.751,0.00001382994724,0
235,1948,734,0.751,0.00001386352183,0
235.5,1948,735,0.752,0.00001389718835,0
236,1948,736,0.753,0.00001393093958,0
236.5,1948,737,0.753,0.00001396476812,0
237,1948,738,0.754,0.00001399866631,0
237.5,1948,740,0.754,0.00001403262629,0
238,1948,741,0.755,0.00001406663999,0
238.5,1948,742,0.756,0.0000141006991,0
239,1948,743,0.756,0.00001413479507,0
239.5,1948,744,0.757,0.00001416891913,0
240,1948,745,0.758,0.00001420306229,0
240.5,1948,747,0.758,0.00001423721529,0
241,1948,748,0.759,0.00001427136868,0
241.5,1948,749,0.76,0.00001430551271,0
242,1948,750,0.76,0.00001433963743,0
242.5,1948,751,0.761,0.00001437373262,0
243,1948,752,0.761,0.00001440778782,0
243.5,1948,754,0.762,0.00001444179231,0
244,1948,755,0.763,0.00001447573512,0
244.5,1948,756,0.763,0.00001450960502,0
245,1948,757,0.764,0.00001454339052,0
245.5,1948,758,0.765,0.00001457707986,0
246,1948,759,0.765,0.00001461066102,0
246.5,1948,760,0.766,0.0000146441217,0
247,1948,762,0.766,0.00001467744935,0
247.5,1948,763,0.767,0.00001471063111,0
248,1948,764,0.768,0.00001474365388,0
248.5,1948,765,0.768,0.00001477650424,0
249,1948,766,0.769,0.00001480916853,0
249.5,1948,767,0.769,0.00001484163275,0
250,1948,769,0.77,0.00001487388266,0
250.5,1948,770,0.771,0.0000149059037,0
251,1948,771,0.771,0.00001493768102,0
251.5,1948,772,0.772,0.00001496919947,0
252,1948,773,0.772,0.0000150004436,0
252.5,1948,774,0.773,0.00001503139766,0
253,1948,775,0.773,0.00001506204558,0
253.5,1948,776,0.774,0.00001509237098,0
254,1948,778,0.775,0.00001512235719,0
254.5,1948,779,0.775,0.00001515198719,0
255,1948,780,0.776,0.00001518124366,0
255.5,1948,781,0.776,0.00001521010896,0
256,1948,782,0.777,0.00001523856511,0
256.5,1948,783,0.777,0.00001526659381,0
257,1948,784,0.778,0.00001529417642,0
257.5,1948,785,0.779,0.00001532129398,0
258,1948,787,0.779,0.00001534792718,0
258.5,1948,788,0.78,0.00001537405637,0
259,1948,789,0.78,0.00001539966155,0
259.5,1948,790,0.781,0.00001542472238,0
260,1948,791,0.781,0.00001544921816,0
260.5,1948,792,0.782,0.00001547312786,0
261,1948,793,0.782,0.00001549643006,0
261.5,1948,794,0.783,0.00001551910301,0
262,1948,796,0.784,0.00001554112456,0
262.5,1948,797,0.784,0.00001556247223,0
263,1948,798,0.785,0.00001558312314,0
263.5,1948,799,0.785,0.00001560305406,0
264,1948,800,0.786,0.00001562224137,0
264.5,1948,801,0.786,0.00001564066107,0
265,1948,802,0.787,0.00001565828877,0
265.5,1948,803,0.787,0.00001567509972,0
266,1948,804,0.788,0.00001569106876,0
266.5,1948,806,0.788,0.00001570617032,0
267,1948,807,0.789,0.00001572037847,0
267.5,1948,808,0.789,0.00001573366685,0
268,1948,809,0.79,0.00001574600872,0
268.5,1948,810,0.79,0.0000157573769,0
269,1948,811,0.791,0.00001576774385,0
269.5,1948,812,0.791,0.00001577708156,0
270,1948,813,0.792,0.00001578536163,0
270.5,1948,814,0.792,0.00001579255526,0
271,1948,816,0.793,0.00001579863319,0
271.5,1948,817,0.793,0.00001580356575,0
272,1948,818,0.794,0.00001580732283,0
272.5,1948,819,0.794,0.0000158098739,0
273,1948,820,0.795,0.00001581118798,0
273.5,1948,821,0.796,0.00001581123365,0
274,1948,822,0.796,0.00001580997905,0
274.5,1948,823,0.797,0.00001580739186,0
275,1948,824,0.797,0.00001580343932,0
275.5,1948,826,0.797,0.00001579808822,0
276,1948,827,0.798,0.00001579130486,0
276.5,1948,828,0.798,0.00001578305512,0
277,1948,829,0.799,0.00001577330437,0
277.5,1948,830,0.799,0.00001576201755,0
278,1948,831,0.8,0.00001574915909,0
278.5,1948,832,0.8,0.00001573469298,0
279,1948,833,0.801,0.00001571858268,0
279.5,1948,834,0.801,0.00001570079122,0
280,1948,836,0.802,0.0000156812811,0
280.5,1948,837,0.802,0.00001566001435,0
281,1948,838,0.803,0.00001563695249,0
281.5,1948,839,0.803,0.00001561205656,0
282,1948,840,0.804,0.00001558528707,0
282.5,1948,841,0.804,0.00001555660404,0
283,1948,842,0.805,0.00001552596698,0
283.5,1948,843,0.805,0.00001549333489,0
284,1948,844,0.806,0.00001545866623,0
284.5,1948,845,0.806,0.00001542191895,0
285,1948,847,0.807,0.00001538305049,0
285.5,1948,848,0.807,0.00001534201773,0
286,1948,849,0.808,0.00001529877704,0
286.5,1948,850,0.808,0.00001525328424,0
287,1948,851,0.808,0.00001520549461,0
287.5,1948,852,0.809,0.0000151553629,0
288,1948,853,0.809,0.00001510284328,0
288.5,1948,854,0.81,0.00001504788941,0
289,1948,855,0.81,0.00001499045434,0
289.5,1948,857,0.811,0.00001493049061,0
290,1948,858,0.811,0.00001486795016,0
290.5,1948,859,0.812,0.00001480278438,0
291,1948,860,0.812,0.00001473494409,0
291.5,1948,861,0.813,0.0000146643795,0
292,1948,862,0.813,0.00001459104029,0
292.5,1948,863,0.813,0.00001451487551,0
293,1948,864,0.814,0.00001443583366,0
293.5,1948,865,0.814,0.00001435386261,0
294,1948,867,0.815,0.00001426890966,0
294.5,1948,868,0.815,0.00001418092149,0
295,1948,869,0.816,0.00001408984421,0
295.5,1948,870,0.816,0.00001399562327,0
296,1948,871,0.817,0.00001389820355,0
296.5,1948,872,0.817,0.0000137975293,0
297,1948,873,0.817,0.00001369354413,0
297.5,1948,874,0.818,0.00001358619105,0
298,1948,876,0.818,0.00001347541243,0
298.5,1948,877,0.819,0.00001336115,0
299,1948,878,0.819,0.00001324334487,0
299.5,1948,879,0.82,0.00001312193749,0
300,1948,880,0.82,0.00001299686768,0

File: TPMS_HE_main/models/solid_data/G10_PARALLEL_TO_WRAP.csv
T/K,rho/(kg/m3),cp/(J/(kg.K)),K/(W/(m.K)),alpha_thermal/(1/K),resistivity/(ohm.m)
1,1948,0.00986,0.0125,0,0
1.5,1948,0.0251,0.0246,4.420156318E-08,0
2,1948,0.0613,0.035,0.0000001094081019,0
2.5,1948,0.125,0.0439,0.0000001742825068,0
3,1948,0.221,0.0514,0.0000002388243889,0
3.5,1948,0.357,0.0577,0.0000003030333853,0
4,1948,0.538,0.0631,0.0000003669091591,0
4.5,1948,0.77,0.0677,0.0000004304513997,0
5,1948,1.17,0.0744,0.0000004936598219,0
5.5,1948,1.6,0.08,0.0000005565341664,0
6,1948,2.09,0.0852,0.0000006190741993,0
6.5,1948,2.66,0.0903,0.0000006812797121,0
7,1948,3.29,0.0951,0.0000007431505214,0
7.5,1948,3.99,0.0997,0.0000008046864691,0
8,1948,4.76,0.104,0.0000008658874217,0
8.5,1948,5.59,0.108,0.0000009267532707,0
9,1948,6.48,0.112,0.000000987283932,0
9.5,1948,7.38,0.116,0.000001047479346,0
10,1948,8.47,0.12,0.000001107339478,0
10.5,1948,9.62,0.124,0.000001166864316,0
11,1948,10.8,0.128,0.000001226053874,0
11.5,1948,12.1,0.132,0.000001284908189,0
12,1948,13.5,0.136,0.00000134342732,0
12.5,1948,14.9,0.14,0.000001401611353,0
13,1948,16.3,0.144,0.000001459460394,0
13.5,1948,17.8,0.148,0.000001516974574,0
14,1948,19.4,0.151,0.000001574154048,0
14.5,1948,21,0.155,0.000001630998993,0
15,1948,22.7,0.159,0.000001687509607,0
15.5,1948,24.4,0.162,0.000001743686114,0
16,1948,26.2,0.165,0.000001799528758,0
16.5,1948,28,0.169,0.000001855037807,0
17,1948,29.8,0.172,0.000001910213551,0
17.5,1948,31.7,0.175,0.000001965056301,0
18,1948,33.6,0.178,0.00000201956639,0
18.5,1948,35.5,0.181,0.000002073744175,0
19,1948,37.5,0.184,0.000002127590031,0
19.5,1948,39.6,0.187,0.000002181104359,0
20,1948,41.6,0.19,0.000002234287576,0
20.5,1948,43.6,0.193,0.000002287140126,0
21,1948,45.6,0.195,0.000002339662469,0
21.5,1948,47.6,0.198,0.000002391855088,0
22,1948,49.7,0.2,0.000002443718488,0
22.5,1948,51.8,0.203,0.000002495253193,0
23,1948,53.9,0.205,0.000002546459748,0
23.5,1948,56.1,0.207,0.000002597338717,0
24,1948,58.2,0.21,0.000002647890686,0
24.5,1948,60.4,0.212,0.00000269811626,0
25,1948,62.5,0.214,0.000002748016065,0
25.5,1948,64.7,0.216,0.000002797590745,0
26,1948,66.9,0.218,0.000002846840964,0
26.5,1948,69.1,0.221,0.000002895767407,0
27,1948,71.3,0.223,0.000002944370776,0
27.5,1948,73.5,0.225,0.000002992651794,0
28,1948,75.7,0.227,0.000003040611202,0
28.5,1948,77.9,0.229,0.000003088249759,0
29,1948,80.2,0.231,0.000003135568245,0
29.5,1948,82.5,0.233,0.000003182567456,0
30,1948,84.6,0.235,0.000003229248209,0
30.5,1948,86.7,0.237,0.000003275611337,0
31,1948,88.8,0.24,0.000003321657691,0
31.5,1948,90.9,0.242,0.000003367388141,0
32,1948,92.9,0.244,0.000003412803576,0
32.5,1948,95,0.247,0.0000034579049,0
33,1948,97.1,0.249,0.000003502693036,0
33.5,1948,99.2,0.252,0.000003547168923,0
34,1948,101,0.254,0.00000359133352,0
34.5,1948,103,0.256,0.0000036351878,0
35,1948,105,0.258,0.000003678732754,0
35.5,1948,108,0.261,0.00000372196939,0
36,1948,110,0.263,0.000003764898733,0
36.5,1948,112,0.265,0.000003807521823,0
37,1948,114,0.267,0.000003849839717,0
37.5,1948,116,0.27,0.00000389185349,0
38,1948,118,0.272,0.00000393356423,0
38.5,1948,120,0.274,0.000003974973042,0
39,1948,122,0.276,0.000004016081047,0
39.5,1948,124,0.278,0.000004056889382,0
40,1948,126,0.28,0.000004097399198,0
40.5,1948,128,0.282,0.000004137611663,0
41,1948,131,0.283,0.000004177527958,0
41.5,1948,133,0.285,0.000004217149281,0
42,1948,135,0.286,0.000004256476844,0
42.5,1948,137,0.288,0.000004295511873,0
43,1948,139,0.289,0.000004334255609,0
43.5,1948,141,0.291,0.000004372709308,0
44,1948,143,0.292,0.000004410874239,0
44.5,1948,146,0.294,0.000004448751687,0
45,1948,148,0.295,0.000004486342948,0
45.5,1948,150,0.297,0.000004523649334,0
46,1948,152,0.298,0.000004560672171,0
46.5,1948,154,0.3,0.000004597412797,0
47,1948,156,0.301,0.000004633872563,0
47.5,1948,159,0.303,0.000004670052835,0
48,1948,161,0.304,0.000004705954991,0
48.5,1948,163,0.305,0.000004741580421,0
49,1948,165,0.307,0.00000477693053,0
49.5,1948,167,0.308,0.000004812006733,0
50,1948,170,0.31,0.000004846810459,0
50.5,1948,172,0.312,0.000004881343149,0
51,1948,174,0.314,0.000004915606256,0
51.5,1948,176,0.316,0.000004949601246,0
52,1948,178,0.318,0.000004983329595,0
52.5,1948,180,0.319,0.000005016792791,0
53,1948,183,0.321,0.000005049992335,0
53.5,1948,185,0.323,0.000005082929739,0
54,1948,187,0.325,0.000005115606525,0
54.5,1948,189,0.327,0.000005148024227,0
55,1948,191,0.329,0.000005180184389,0
55.5,1948,193,0.331,0.000005212088568,0
56,1948,196,0.333,0.00000524373833,0
56.5,1948,198,0.335,0.000005275135251,0
57,1948,200,0.338,0.000005306280919,0
57.5,1948,202,0.34,0.00000533717693,0
58,1948,204,0.342,0.000005367824893,0
58.5,1948,206,0.344,0.000005398226424,0
59,1948,208,0.346,0.000005428383151,0
59.5,1948,210,0.348,0.00000545829671,0
60,1948,213,0.35,0.000005487968747,0
60.5,1948,215,0.352,0.000005517400918,0
61,1948,217,0.354,0.000005546594887,0
61.5,1948,219,0.356,0.000005575552328,0
62,1948,221,0.358,0.000005604274924,0
62.5,1948,223,0.36,0.000005632764365,0
63,1948,225,0.362,0.000005661022351,0
63.5,1948,227,0.364,0.000005689050591,0
64,1948,229,0.366,0.000005716850801,0
64.5,1948,231,0.368,0.000005744424706,0
65,1948,233,0.37,0.000005771774037,0
65.5,1948,235,0.372,0.000005798900536,0
66,1948,236,0.374,0.000005825805951,0
66.5,1948,238,0.376,0.000005852492037,0
67,1948,240,0.378,0.000005878960557,0
67.5,1948,242,0.38,0.000005905213281,0
68,1948,244,0.382,0.000005931251987,0
68.5,1948,246,0.384,0.000005957078459,0
69,1948,248,0.386,0.000005982694487,0
69.5,1948,250,0.388,0.000006008101871,0
70,1948,252,0.39,0.000006033302413,0
70.5,1948,254,0.392,0.000006058297924,0
71,1948,255,0.394,0.000006083090221,0
71.5,1948,257,0.396,0.000006107681127,0
72,1948,259,0.398,0.00000613207247,0
72.5,1948,261,0.4,0.000006156266085,0
73,1948,263,0.402,0.000006180263811,0
73.5,1948,265,0.405,0.000006204067494,0
74,1948,267,0.407,0.000006227678986,0
74.5,1948,268,0.409,0.000006251100141,0
75,1948,270,0.411,0.00000627433282,0
75.5,1948,272,0.413,0.00000629737889,0
76,1948,274,0.415,0.000006320240221,0
76.5,1948,276,0.417,0.000006342918688,0
77,1948,277,0.419,0.00000636541617,0
77.5,1948,279,0.421,0.000006387734551,0
78,1948,281,0.422,0.000006409875719,0
78.5,1948,283,0.424,0.000006431841566,0
79,1948,284,0.426,0.000006453633986,0
79.5,1948,286,0.428,0.000006475254881,0
80,1948,288,0.43,0.000006496706151,0
80.5,1948,289,0.432,0.000006517989704,0
81,1948,291,0.433,0.000006539107449,0
81.5,1948,293,0.435,0.000006560061298,0
82,1948,294,0.437,0.000006580853167,0
82.5,1948,296,0.438,0.000006601484974,0
83,1948,298,0.44,0.000006621958639,0
83.5,1948,299,0.441,0.000006642276086,0
84,1948,301,0.443,0.000006662439241,0
84.5,1948,303,0.444,0.000006682450032,0
85,1948,304,0.446,0.000006702310387,0
85.5,1948,306,0.447,0.00000672202224,0
86,1948,307,0.449,0.000006741587523,0
86.5,1948,309,0.45,0.000006761008171,0
87,1948,311,0.452,0.000006780286121,0
87.5,1948,312,0.453,0.000006799423311,0
88,1948,314,0.454,0.00000681842168,0
88.5,1948,316,0.456,0.000006837283167,0
89,1948,317,0.457,0.000006856009714,0
89.5,1948,319,0.459,0.000006874603261,0
90,1948,321,0.46,0.000006893065752,0
90.5,1948,322,0.461,0.000006911399127,0
91,1948,324,0.463,0.000006929605331,0
91.5,1948,326,0.464,0.000006947686306,0
92,1948,327,0.466,0.000006965643994,0
92.5,1948,329,0.467,0.000006983480338,0
93,1948,331,0.469,0.00000700119728,0
93.5,1948,332,0.47,0.000007018796763,0
94,1948,334,0.472,0.000007036280726,0
94.5,1948,336,0.473,0.000007053651111,0
95,1948,338,0.475,0.000007070909857,0
95.5,1948,339,0.476,0.000007088058901,0
96,1948,341,0.478,0.000007105100182,0
96.5,1948,343,0.479,0.000007122035635,0
97,1948,344,0.48,0.000007138867193,0
97.5,1948,346,0.482,0.00000715559679,0
98,1948,348,0.483,0.000007172226356,0
98.5,1948,350,0.485,0.00000718875782,0
99,1948,351,0.486,0.000007205193108,0
99.5,1948,353,0.488,0.000007221534144,0
100,1948,355,0.489,0.000007237782851,0
100.5,1948,356,0.49,0.000007253941147,0
101,1948,358,0.492,0.00000727001095,0
101.5,1948,360,0.493,0.000007285994172,0
102,1948,361,0.495,0.000007301892725,0
102.5,1948,363,0.496,0.000007317708517,0
103,1948,365,0.497,0.00000733344345,0
103.5,1948,366,0.499,0.000007349099427,0
104,1948,368,0.5,0.000007364678344,0
104.5,1948,370,0.501,0.000007380182095,0
105,1948,371,0.503,0.000007395612569,0
105.5,1948,373,0.504,0.000007410971651,0
106,1948,375,0.506,0.000007426261224,0
106.5,1948,376,0.507,0.000007441483163,0
107,1948,378,0.508,0.000007456639341,0
107.5,1948,380,0.51,0.000007471731626,0
108,1948,381,0.511,0.000007486761881,0
108.5,1948,383,0.512,0.000007501731963,0
109,1948,385,0.514,0.000007516643727,0
109.5,1948,386,0.515,0.000007531499018,0
110,1948,388,0.516,0.00000754629968,0
110.5,1948,389,0.518,0.00000756104755,0
111,1948,391,0.519,0.000007575744458,0
111.5,1948,393,0.52,0.00000759039223,0
112,1948,394,0.522,0.000007604992684,0
112.5,1948,396,0.523,0.000007619547635,0
113,1948,398,0.524,0.000007634058888,0
113.5,1948,399,0.525,0.000007648528244,0
114,1948,401,0.527,0.000007662957498,0
114.5,1948,402,0.528,0.000007677348435,0
115,1948,404,0.529,0.000007691702837,0
115.5,1948,406,0.531,0.000007706022476,0
116,1948,407,0.532,0.000007720309119,0
116.5,1948,409,0.533,0.000007734564524,0
117,1948,410,0.534,0.000007748790442,0
117.5,1948,412,0.536,0.000007762988617,0
118,1948,413,0.537,0.000007777160785,0
118.5,1948,415,0.538,0.000007791308674,0
119,1948,417,0.539,0.000007805434003,0
119.5,1948,418,0.541,0.000007819538484,0
120,1948,420,0.542,0.000007833623822,0
120.5,1948,421,0.543,0.000007847691709,0
121,1948,423,0.544,0.000007861743833,0
121.5,1948,424,0.546,0.000007875781871,0
122,1948,426,0.547,0.00000788980749,0
122.5,1948,428,0.548,0.000007903822352,0
123,1948,429,0.549,0.000007917828104,0
123.5,1948,431,0.551,0.000007931826389,0
124,1948,432,0.552,0.000007945818837,0
124.5,1948,434,0.553,0.000007959807069,0
125,1948,435,0.554,0.000007973792697,0
125.5,1948,437,0.555,0.000007987777322,0
126,1948,438,0.557,0.000008001762537,0
126.5,1948,440,0.558,0.000008015749921,0
127,1948,442,0.559,0.000008029741046,0
127.5,1948,443,0.56,0.000008043737472,0
128,1948,445,0.561,0.000008057740748,0
128.5,1948,446,0.562,0.000008071752412,0
129,1948,448,0.564,0.000008085773992,0
129.5,1948,449,0.565,0.000008099807004,0
130,1948,451,0.566,0.000008113852953,0
130.5,1948,452,0.567,0.000008127913333,0
131,1948,454,0.568,0.000008141989625,0
131.5,1948,455,0.569,0.000008156083299,0
132,1948,457,0.571,0.000008170195813,0
132.5,1948,458,0.572,0.000008184328614,0
133,1948,460,0.573,0.000008198483135,0
133.5,1948,461,0.574,0.000008212660797,0
134,1948,463,0.575,0.00000822686301,0
134.5,1948,464,0.576,0.000008241091169,0
135,1948,466,0.578,0.000008255346659,0
135.5,1948,467,0.579,0.000008269630849,0
136,1948,469,0.58,0.000008283945097,0
136.5,1948,470,0.581,0.000008298290747,0
137,1948,472,0.582,0.00000831266913,0
137.5,1948,473,0.583,0.000008327081563,0
138,1948,475,0.584,0.000008341529349,0
138.5,1948,476,0.585,0.000008356013777,0
139,1948,478,0.586,0.000008370536124,0
139.5,1948,479,0.588,0.000008385097651,0
140,1948,481,0.589,0.000008399699605,0
140.5,1948,482,0.59,0.000008414343218,0
141,1948,484,0.591,0.000008429029709,0
141.5,1948,485,0.592,0.00000844376028,0
142,1948,487,0.593,0.000008458536121,0
142.5,1948,488,0.594,0.000008473358404,0
143,1948,490,0.595,0.000008488228289,0
143.5,1948,491,0.596,0.000008503146917,0
144,1948,493,0.597,0.000008518115416,0
144.5,1948,494,0.598,0.000008533134897,0
145,1948,495,0.599,0.000008548206457,0
145.5,1948,497,0.601,0.000008563331176,0
146,1948,498,0.602,0.000008578510118,0
146.5,1948,500,0.603,0.000008593744329,0
147,1948,501,0.604,0.000008609034843,0
147.5,1948,503,0.605,0.000008624382672,0
148,1948,504,0.606,0.000008639788816,0
148.5,1948,506,0.607,0.000008655254255,0
149,1948,507,0.608,0.000008670779955,0
149.5,1948,509,0.609,0.000008686366861,0
150,1948,510,0.61,0.000008702015904,0
150.5,1948,511,0.611,0.000008717727997,0
151,1948,513,0.612,0.000008733504035,0
151.5,1948,514,0.613,0.000008749344893,0
152,1948,516,0.614,0.000008765251433,0
152.5,1948,517,0.615,0.000008781224495,0
153,1948,519,0.616,0.000008797264902,0
153.5,1948,520,0.617,0.00000881337346,0
154,1948,522,0.618,0.000008829550954,0
154.5,1948,523,0.619,0.000008845798152,0
155,1948,525,0.62,0.000008862115804,0
155.5,1948,526,0.621,0.000008878504639,0
156,1948,527,0.622,0.000008894965369,0
156.5,1948,529,0.623,0.000008911498685,0
157,1948,530,0.624,0.00000892810526,0
157.5,1948,532,0.625,0.000008944785747,0
158,1948,533,0.626,0.00000896154078,0
158.5,1948,535,0.627,0.000008978370971,0
159,1948,536,0.628,0.000008995276914,0
159.5,1948,537,0.629,0.000009012259184,0
160,1948,539,0.63,0.000009029318333,0
160.5,1948,540,0.631,0.000009046454894,0
161,1948,542,0.632,0.00000906366938,0
161.5,1948,543,0.633,0.000009080962281,0
162,1948,545,0.634,0.00000909833407,0
162.5,1948,546,0.635,0.000009115785196,0
163,1948,547,0.636,0.000009133316088,0
163.5,1948,549,0.637,0.000009150927152,0
164,1948,550,0.638,0.000009168618775,0
164.5,1948,552,0.639,0.000009186391323,0
165,1948,553,0.64,0.000009204245136,0
165.5,1948,554,0.641,0.000009222180536,0
166,1948,556,0.642,0.000009240197822,0
166.5,1948,557,0.643,0.000009258297271,0
167,1948,559,0.644,0.000009276479136,0
167.5,1948,560,0.644,0.00000929474365,0
168,1948,561,0.645,0.000009313091022,0
168.5,1948,563,0.646,0.000009331521438,0
169,1948,564,0.647,0.000009350035062,0
169.5,1948,566,0.648,0.000009368632035,0
170,1948,567,0.649,0.000009387312473,0
170.5,1948,568,0.65,0.00000940607647,0
171,1948,570,0.651,0.000009424924098,0
171.5,1948,571,0.652,0.000009443855402,0
172,1948,573,0.653,0.000009462870406,0
172.5,1948,574,0.654,0.000009481969108,0
173,1948,575,0.655,0.000009501151484,0
173.5,1948,577,0.655,0.000009520417484,0
174,1948,578,0.656,0.000009539767034,0
174.5,1948,580,0.657,0.000009559200036,0
175,1948,581,0.658,0.000009578716368,0
175.5,1948,582,0.659,0.00000959831588,0
176,1948,584,0.66,0.000009617998401,0
176.5,1948,585,0.661,0.000009637763732,0
177,1948,586,0.662,0.000009657611651,0
177.5,1948,588,0.663,0.000009677541907,0
178,1948,589,0.664,0.000009697554227,0
178.5,1948,590,0.664,0.000009717648312,0
179,1948,592,0.665,0.000009737823834,0
179.5,1948,593,0.666,0.000009758080442,0
180,1948,595,0.667,0.000009778417759,0
180.5,1948,596,0.668,0.000009798835378,0
181,1948,597,0.669,0.00000981933287,0
181.5,1948,599,0.67,0.000009839909777,0
182,1948,600,0.67,0.000009860565615,0
182.5,1948,601,0.671,0.000009881299871,0
183,1948,603,0.672,0.000009902112009,0
183.5,1948,604,0.673,0.000009923001461,0
184,1948,605,0.674,0.000009943967636,0
184.5,1948,607,0.675,0.000009965009913,0
185,1948,608,0.676,0.000009986127644,0
185.5,1948,609,0.676,0.00001000732015,0
186,1948,611,0.677,0.00001002858673,0
186.5,1948,612,0.678,0.00001004992666,0
187,1948,613,0.679,0.00001007133916,0
187.5,1948,615,0.68,0.00001009282346,0
188,1948,616,0.681,0.00001011437873,0
188.5,1948,617,0.681,0.00001013600414,0
189,1948,619,0.682,0.0000101576988,0
189.5,1948,620,0.683,0.0000101794618,0
190,1948,621,0.684,0.00001020129223,0
190.5,1948,623,0.685,0.00001022318911,0
191,1948,624,0.686,0.00001024515146,0
191.5,1948,625,0.686,0.00001026717825,0
192,1948,627,0.687,0.00001028926843,0
192.5,1948,628,0.688,0.00001031142092,0
193,1948,629,0.689,0.00001033363461,0
193.5,1948,631,0.69,0.00001035590836,0
194,1948,632,0.69,0.00001037824099,0
194.5,1948,633,0.691,0.00001040063131,0
195,1948,635,0.692,0.00001042307809,0
195.5,1948,636,0.693,0.00001044558005,0
196,1948,637,0.694,0.0000104681359,0
196.5,1948,638,0.694,0.00001049074433,0
197,1948,640,0.695,0.00001051340396,0
197.5,1948,641,0.696,0.00001053611342,0
198,1948,642,0.697,0.00001055887129,0
198.5,1948,644,0.698,0.0000105816761,0
199,1948,645,0.698,0.00001060452639,0
199.5,1948,646,0.699,0.00001062742063,0
200,1948,648,0.7,0.00001065035728,0
200.5,1948,649,0.701,0.00001067333476,0
201,1948,650,0.702,0.00001069635145,0
201.5,1948,651,0.702,0.00001071940572,0
202,1948,653,0.703,0.00001074249588,0
202.5,1948,654,0.704,0.00001076562023,0
203,1948,655,0.705,0.00001078877701,0
203.5,1948,656,0.706,0.00001081196446,0
204,1948,658,0.706,0.00001083518077,0
204.5,1948,659,0.707,0.00001085842409,0
205,1948,660,0.708,0.00001088169255,0
205.5,1948,662,0.709,0.00001090498423,0
206,1948,663,0.709,0.00001092829719,0
206.5,1948,664,0.71,0.00001095162946,0
207,1948,665,0.711,0.00001097497902,0
207.5,1948,667,0.712,0.00001099834382,0
208,1948,668,0.713,0.00001102172178,0
208.5,1948,669,0.713,0.00001104511079,0
209,1948,670,0.714,0.00001106850869,0
209.5,1948,672,0.715,0.00001109191331,0
210,1948,673,0.716,0.00001111532241,0
210.5,1948,674,0.716,0.00001113873375,0
211,1948,675,0.717,0.00001116214503,0
211.5,1948,677,0.718,0.00001118555392,0
212,1948,678,0.719,0.00001120895806,0
212.5,1948,679,0.719,0.00001123235506,0
213,1948,680,0.72,0.00001125574247,0
213.5,1948,682,0.721,0.00001127911784,0
214,1948,683,0.722,0.00001130247864,0
214.5,1948,684,0.722,0.00001132582234,0
215,1948,685,0.723,0.00001134914636,0
215.5,1948,687,0.724,0.00001137244808,0
216,1948,688,0.725,0.00001139572485,0
216.5,1948,689,0.725,0.00001141897397,0
217,1948,690,0.726,0.00001144219273,0
217.5,1948,691,0.727,0.00001146537834,0
218,1948,693,0.728,0.00001148852802,0
218.5,1948,694,0.728,0.00001151163892,0
219,1948,695,0.729,0.00001153470816,0
219.5,1948,696,0.73,0.00001155773283,0
220,1948,698,0.73,0.00001158070998,0
220.5,1948,699,0.731,0.0000116036366,0
221,1948,700,0.732,0.00001162650968,0
221.5,1948,701,0.733,0.00001164932614,0
222,1948,702,0.733,0.00001167208287,0
222.5,1948,704,0.734,0.00001169477673,0
223,1948,705,0.735,0.00001171740454,0
223.5,1948,706,0.735,0.00001173996306,0
224,1948,707,0.736,0.00001176244903,0
224.5,1948,709,0.737,0.00001178485916,0
225,1948,710,0.738,0.00001180719009,0
225.5,1948,711,0.738,0.00001182943846,0
226,1948,712,0.739,0.00001185160082,0
226.5,1948,713,0.74,0.00001187367373,0
227,1948,715,0.74,0.00001189565367,0
227.5,1948,716,0.741,0.00001191753711,0
228,1948,717,0.742,0.00001193932047,0
228.5,1948,718,0.742,0.00001196100012,0
229,1948,719,0.743,0.00001198257239,0
229.5,1948,721,0.744,0.00001200403358,0
230,1948,722,0.745,0.00001202537994,0
230.5,1948,723,0.745,0.00001204660769,0
231,1948,724,0.746,0.000012067713,0
231.5,1948,725,0.747,0.00001208869199,0
232,1948,727,0.747,0.00001210954076,0
232.5,1948,728,0.748,0.00001213025535,0
233,1948,729,0.749,0.00001215083177,0
233.5,1948,730,0.749,0.00001217126597,0
234,1948,731,0.75,0.00001219155388,0
234.5,1948,732,0.751,0.00001221169138,0
235,1948,734,0.751,0.00001223167429,0
235.5,1948,735,0.752,0.00001225149842,0
236,1948,736,0.753,0.00001227115952,0
236.5,1948,737,0.753,0.00001229065328,0
237,1948,738,0.754,0.00001230997537,0
237.5,1948,740,0.754,0.00001232912142,0
238,1948,741,0.755,0.000012348087,0
238.5,1948,742,0.756,0.00001236686764,0
239,1948,743,0.756,0.00001238545883,0
239.5,1948,744,0.757,0.00001240385603,0
240,1948,745,0.758,0.00001242205462,0
240.5,1948,747,0.758,0.00001244004998,0
241,1948,748,0.759,0.0000124578374,0
241.5,1948,749,0.76,0.00001247541217,0
242,1948,750,0.76,0.0000124927695,0
242.5,1948,751,0.761,0.00001250990457,0
243,1948,752,0.761,0.00001252681252,0
243.5,1948,754,0.762,0.00001254348845,0
244,1948,755,0.763,0.00001255992738,0
244.5,1948,756,0.763,0.00001257612433,0
245,1948,757,0.764,0.00001259207424,0
245.5,1948,758,0.765,0.00001260777203,0
246,1948,759,0.765,0.00001262321255,0
246.5,1948,760,0.766,0.00001263839063,0
247,1948,762,0.766,0.00001265330102,0
247.5,1948,763,0.767,0.00001266793847,0
248,1948,764,0.768,0.00001268229763,0
248.5,1948,765,0.768,0.00001269637315,0
249,1948,766,0.769,0.00001271015961,0
249.5,1948,767,0.769,0.00001272365155,0
250,1948,769,0.77,0.00001273684345,0
250.5,1948,770,0.771,0.00001274972977,0
251,1948,771,0.771,0.00001276230489,0
251.5,1948,772,0.772,0.00001277456316,0
252,1948,773,0.772,0.0000127864989,0
252.5,1948,774,0.773,0.00001279810634,0
253,1948,775,0.773,0.00001280937969,0
253.5,1948,776,0.774,0.00001282031312,0
254,1948,778,0.775,0.00001283090074,0
254.5,1948,779,0.775,0.00001284113659,0
255,1948,780,0.776,0.0000128510147,0
255.5,1948,781,0.776,0.00001286052904,0
256,1948,782,0.777,0.0000128696735,0
256.5,1948,783,0.777,0.00001287844197,0
257,1948,784,0.778,0.00001288682826,0
257.5,1948,785,0.779,0.00001289482613,0
258,1948,787,0.779,0.00001290242931,0
258.5,1948,788,0.78,0.00001290963147,0
259,1948,789,0.78,0.00001291642621,0
259.5,1948,790,0.781,0.00001292280713,0
260,1948,791,0.781,0.00001292876772,0
260.5,1948,792,0.782,0.00001293430148,0
261,1948,793,0.782,0.0000129394018,0
261.5,1948,794,0.783,0.00001294406207,0
262,1948,796,0.784,0.0000129482756,0
262.5,1948,797,0.784,0.00001295203565,0
263,1948,798,0.785,0.00001295533546,0
263.5,1948,799,0.785,0.00001295816817,0
264,1948,800,0.786,0.00001296052691,0
264.5,1948,801,0.786,0.00001296240475,0
265,1948,802,0.787,0.00001296379468,0
265.5,1948,803,0.787,0.00001296468968,0
266,1948,804,0.788,0.00001296508266,0
266.5,1948,806,0.788,0.00001296496646,0
267,1948,807,0.789,0.0000129643339,0
267.5,1948,808,0.789,0.00001296317772,0
268,1948,809,0.79,0.00001296149063,0
268.5,1948,810,0.79,0.00001295926528,0
269,1948,811,0.791,0.00001295649426,0
269.5,1948,812,0.791,0.00001295317012,0
270,1948,813,0.792,0.00001294928533,0
270.5,1948,814,0.792,0.00001294483235,0
271,1948,816,0.793,0.00001293980356,0
271.5,1948,817,0.793,0.00001293419128,0
272,1948,818,0.794,0.00001292798779,0
272.5,1948,819,0.794,0.00001292118531,0
273,1948,820,0.795,0.00001291377602,0
273.5,1948,821,0.796,0.00001290575202,0
274,1948,822,0.796,0.00001289710539,0
274.5,1948,823,0.797,0.00001288782812,0
275,1948,824,0.797,0.00001287791217,0
275.5,1948,826,0.797,0.00001286734943,0
276,1948,827,0.798,0.00001285613176,0
276.5,1948,828,0.798,0.00001284425093,0
277,1948,829,0.799,0.00001283169869,0
277.5,1948,830,0.799,0.00001281846671,0
278,1948,831,0.8,0.00001280454661,0
278.5,1948,832,0.8,0.00001278992996,0
279,1948,833,0.801,0.00001277460827,0
279.5,1948,834,0.801,0.000012758573,0
280,1948,836,0.802,0.00001274181555,0
280.5,1948,837,0.802,0.00001272432726,0
281,1948,838,0.803,0.00001270609942,0
281.5,1948,839,0.803,0.00001268712327,0
282,1948,840,0.804,0.00001266738997,0
282.5,1948,841,0.804,0.00001264689065,0
283,1948,842,0.805,0.00001262561637,0
283.5,1948,843,0.805,0.00001260355814,0
284,1948,844,0.806,0.00001258070689,0
284.5,1948,845,0.806,0.00001255705353,0
285,1948,847,0.807,0.00001253258888,0
285.5,1948,848,0.807,0.00001250730372,0
286,1948,849,0.808,0.00001248118877,0
286.5,1948,850,0.808,0.00001245423469,0
287,1948,851,0.808,0.00001242643209,0
287.5,1948,852,0.809,0.0000123977715,0
288,1948,853,0.809,0.00001236824341,0
288.5,1948,854,0.81,0.00001233783825,0
289,1948,855,0.81,0.00001230654638,0
289.5,1948,857,0.811,0.00001227435813,0
290,1948,858,0.811,0.00001224126374,0
290.5,1948,859,0.812,0.0000122072534,0
291,1948,860,0.812,0.00001217231724,0
291.5,1948,861,0.813,0.00001213644535,0
292,1948,862,0.813,0.00001209962772,0
292.5,1948,863,0.813,0.00001206185433,0
293,1948,864,0.814,0.00001202311506,0
293.5,1948,865,0.814,0.00001198339975,0
294,1948,867,0.815,0.00001194269818,0
294.5,1948,868,0.815,0.00001190100005,0
295,1948,869,0.816,0.00001185829503,0
295.5,1948,870,0.816,0.00001181457271,0
296,1948,871,0.817,0.00001176982262,0
296.5,1948,872,0.817,0.00001172403423,0
297,1948,873,0.817,0.00001167719696,0
297.5,1948,874,0.818,0.00001162930016,0
298,1948,876,0.818,0.00001158033312,0
298.5,1948,877,0.819,0.00001153028506,0
299,1948,878,0.819,0.00001147914515,0
299.5,1948,879,0.82,0.00001142690249,0
300,1948,880,0.82,0.00001137354614,0
