Repository: microphilosophy-R/TPMS-Heat-Exchanger-

# TPMS_HE_main

Integrated TPMS heat-exchanger solver package (Stage-1 + Stage-2 merged).

## Latest Progress (2026-03-17)

- Packed-bed backend now uses a canonical strategy layer in
  `models/packed_closures.py`.
- Canonical packed config fields are:
  `uncertainty_mode`, `hydraulic_model`, `htc_model`,
  `ht_enhancement_model`, and `kinetic_model`.
- Geometry structure now constrains downstream channel and packed submodel
  choices in UI, validation, and `normalize_config()`.
- `wang_wall_htc` means wall HTC only; bed conduction still follows the
  Martin-Nilles framework.
- `ergun_phi_fit` means Ergun base friction with Chapter 3 phi correction,

File: TPMS_HE_main/models/solid_data/GOLD_PURE.csv
T/K,rho/(kg/m3),cp/(J/(kg.K)),K/(W/(m.K)),alpha_thermal/(1/K),resistivity/(ohm.m)
1,19224,0.005,36,0,2.03E-10
1.5,19224,0.0126,54,0,2.03E-10
2,19224,0.025,70,0,2.03E-10
2.5,19224,0.0438,84.3,0,2.03E-10
3,19224,0.0706,97.3,0,2.03E-10
3.5,19224,0.107,109,0,2.03E-10
4,19224,0.155,121,0,2.03E-10
4.5,19224,0.216,132,0,2.04E-10
5,19224,0.3,149,4.475579179E-09,2.03E-10
5.5,19224,0.398,165,0.0000001218238805,2.03E-10
6,19224,0.514,182,0.0000002383320362,2.03E-10
6.5,19224,0.649,199,0.000000354004289,2.03E-10
7,19224,0.804,216,0.0000004688448709,2.03E-10
7.5,19224,0.981,234,0.0000005828580031,2.03E-10
8,19224,1.18,252,0.000000696047896,2.03E-10
8.5,19224,1.4,269,0.0000008084187494,2.03E-10
9,19224,1.65,287,0.0000009199747523,2.04E-10
9.5,19224,1.86,309,0.000001030720083,2.04E-10
10,19224,2.23,321,0.000001140658908,2.04E-10
10.5,19224,2.64,332,0.000001249795386,2.04E-10
11,19224,3.08,343,0.000001358133661,2.03E-10
11.5,19224,3.56,353,0.00000146567787,2.03E-10
12,19224,4.07,362,0.000001572432136,2.03E-10
12.5,19224,4.61,371,0.000001678400573,2.03E-10
13,19224,5.18,378,0.000001783587285,2.04E-10
13.5,19224,5.77,386,0.000001887996364,2.04E-10
14,19224,6.4,392,0.00000199163189,2.05E-10
14.5,19224,7.06,398,0.000002094497935,2.06E-10
15,19224,7.74,403,0.000002196598559,2.07E-10
15.5,19224,8.45,408,0.000002297937811,2.09E-10
16,19224,9.18,412,0.00000239851973,2.1E-10
16.5,19224,9.94,416,0.000002498348343,2.13E-10
17,19224,10.7,419,0.000002597427667,2.15E-10
17.5,19224,11.5,422,0.000002695761709,2.18E-10
18,19224,12.4,425,0.000002793354464,2.22E-10
18.5,19224,13.2,426,0.000002890209917,2.25E-10
19,19224,14.1,428,0.000002986332042,2.3E-10
19.5,19224,15,428,0.000003081724802,2.35E-10
20,19224,15.9,430,0.00000317639215,2.4E-10
20.5,19224,16.9,431,0.000003270338027,2.46E-10
21,19224,17.8,432,0.000003363566365,2.52E-10
21.5,19224,18.8,433,0.000003456081084,2.59E-10
22,19224,19.8,433,0.000003547886093,2.67E-10
22.5,19224,20.8,433,0.000003638985292,2.76E-10
23,19224,21.9,433,0.000003729382567,2.85E-10
23.5,19224,22.9,433,0.000003819081797,2.94E-10
24,19224,24,432,0.000003908086848,3.05E-10
24.5,19224,25,431,0.000003996401576,3.16E-10
25,19224,26.1,430,0.000004084029826,3.29E-10
25.5,19224,27.2,429,0.000004170975432,3.41E-10
26,19224,28.3,427,0.000004257242218,3.55E-10
26.5,19224,29.4,425,0.000004342833997,3.7E-10
27,19224,30.5,424,0.00000442775457,3.86E-10
27.5,19224,31.6,422,0.000004512007729,4.02E-10
28,19224,32.7,420,0.000004595597255,4.2E-10
28.5,19224,33.8,417,0.000004678526917,4.38E-10
29,19224,34.9,415,0.000004760800475,4.58E-10
29.5,19224,36,412,0.000004842421676,4.78E-10
30,19224,37.1,410,0.000004923394258,5E-10
30.5,19224,38.2,408,0.000005003721949,5.23E-10
31,19224,39.2,406,0.000005083408465,5.48E-10
31.5,19224,40.3,403,0.000005162457509,5.73E-10
32,19224,41.3,401,0.000005240872778,6E-10
32.5,19224,42.4,398,0.000005318657955,6.28E-10
33,19224,43.4,396,0.000005395816713,6.57E-10
33.5,19224,44.4,393,0.000005472352715,6.87E-10
34,19224,45.5,391,0.000005548269612,7.18E-10
34.5,19224,46.5,388,0.000005623571044,7.51E-10
35,19224,47.5,386,0.000005698260643,7.85E-10
35.5,19224,48.5,383,0.000005772342027,8.2E-10
36,19224,49.5,380,0.000005845818806,8.57E-10
36.5,19224,50.5,378,0.000005918694576,8.95E-10
37,19224,51.5,375,0.000005990972925,9.34E-10
37.5,19224,52.5,373,0.000006062657429,9.75E-10
38,19224,53.4,370,0.000006133751655,0.00000000102
38.5,19224,54.4,367,0.000006204259156,0.00000000106
39,19224,55.3,365,0.000006274183477,0.00000000111
39.5,19224,56.3,362,0.000006343528152,0.00000000115
40,19224,57.2,360,0.000006412296703,0.0000000012
40.5,19224,58.1,358,0.000006480492641,0.00000000125
41,19224,58.9,356,0.000006548119469,0.00000000131
41.5,19224,59.8,354,0.000006615180676,0.00000000137
42,19224,60.6,352,0.000006681679742,0.00000000142
42.5,19224,61.5,351,0.000006747620136,0.00000000148
43,19224,62.3,349,0.000006813005316,0.00000000155
43.5,19224,63.1,347,0.00000687783873,0.00000000161
44,19224,63.9,346,0.000006942123814,0.00000000167
44.5,19224,64.7,344,0.000007005863994,0.00000000173
45,19224,65.4,343,0.000007069062685,0.0000000018
45.5,19224,66.2,341,0.000007131723291,0.00000000187
46,19224,66.9,340,0.000007193849207,0.00000000193
46.5,19224,67.7,338,0.000007255443816,0.000000002
47,19224,68.4,337,0.000007316510488,0.00000000207
47.5,19224,69.1,336,0.000007377052587,0.00000000214
48,19224,69.9,335,0.000007437073462,0.00000000221
48.5,19224,70.6,333,0.000007496576453,0.00000000228
49,19224,71.2,332,0.00000755556489,0.00000000235
49.5,19224,71.9,331,0.000007614042091,0.00000000243
50,19224,72.6,330,0.000007672011363,0.0000000025
50.5,19224,73.3,329,0.000007729476004,0.00000000257
51,19224,73.9,328,0.0000077864393,0.00000000264
51.5,19224,74.6,327,0.000007842904527,0.00000000271
52,19224,75.2,326,0.000007898874948,0.00000000278
52.5,19224,75.8,326,0.000007954353818,0.00000000285
53,19224,76.4,325,0.00000800934438,0.00000000292
53.5,19224,77.1,324,0.000008063849867,0.00000000299
54,19224,77.7,323,0.0000081178735,0.00000000306
54.5,19224,78.2,323,0.00000817141849,0.00000000314
55,19224,78.8,322,0.000008224488038,0.00000000321
55.5,19224,79.4,321,0.000008277085332,0.00000000329
56,19224,80,321,0.000008329213552,0.00000000336
56.5,19224,80.5,320,0.000008380875866,0.00000000344
57,19224,81.1,320,0.00000843207543,0.00000000352
57.5,19224,81.6,319,0.000008482815392,0.0000000036
58,19224,82.1,319,0.000008533098886,0.00000000367
58.5,19224,82.7,318,0.000008582929039,0.00000000375
59,19224,83.2,318,0.000008632308964,0.00000000384
59.5,19224,83.7,318,0.000008681241764,0.0000000039
60,19224,84.2,317,0.000008729730533,0.000000004
60.5,19224,84.7,316,0.000008777778352,0.0000000041
61,19224,85.2,316,0.000008825388293,0.0000000042
61.5,19224,85.7,316,0.000008872563416,0.0000000043
62,19224,86.1,315,0.000008919306771,0.0000000044
62.5,19224,86.6,315,0.000008965621397,0.0000000045
63,19224,87.1,314,0.000009011510322,0.0000000046
63.5,19224,87.5,314,0.000009056976563,0.00000000471
64,19224,88,313,0.000009102023128,0.00000000481
64.5,19224,88.4,313,0.000009146653012,0.00000000491
65,19224,88.8,313,0.000009190869201,0.00000000501
65.5,19224,89.3,312,0.000009234674669,0.0000000051
66,19224,89.7,312,0.00000927807238,0.0000000052
66.5,19224,90.1,312,0.000009321065287,0.00000000529
67,19224,90.5,311,0.000009363656332,0.00000000539
67.5,19224,90.9,311,0.000009405848447,0.00000000548
68,19224,91.3,311,0.000009447644552,0.00000000557
68.5,19224,91.7,311,0.000009489047558,0.00000000566
69,19224,92.1,310,0.000009530060364,0.00000000574
69.5,19224,92.4,310,0.000009570685858,0.00000000585
70,19224,92.8,310,0.000009610926918,0.0000000059
70.5,19224,93.2,310,0.000009650786411,0.00000000595
71,19224,93.5,310,0.000009690267194,0.000000006
71.5,19224,93.9,310,0.000009729372112,0.00000000604
72,19224,94.2,310,0.000009768103999,0.00000000608
72.5,19224,94.6,310,0.000009806465681,0.00000000612
73,19224,94.9,310,0.00000984445997,0.00000000615
73.5,19224,95.2,310,0.000009882089668,0.00000000619
74,19224,95.6,310,0.000009919357568,0.00000000622
74.5,19224,95.9,310,0.000009956266451,0.00000000625
75,19224,96.2,310,0.000009992819086,0.00000000628
75.5,19224,96.5,310,0.00001002901823,0.0000000063
76,19224,96.8,310,0.00001006486664,0.00000000633
76.5,19224,97.2,310,0.00001010036705,0.00000000636
77,19224,97.5,310,0.00001013552219,0.00000000638
77.5,19224,97.8,310,0.00001017033477,0.0000000064
78,19224,98.1,310,0.00001020480749,0.00000000643
78.5,19224,98.3,310,0.00001023894306,0.00000000645
79,19224,98.6,310,0.00001027274416,0.00000000647
79.5,19224,98.9,310,0.00001030621347,0.00000000648
80,19224,99.2,310,0.00001033935363,0.00000000652
80.5,19224,99.5,310,0.00001037216732,0.00000000656
81,19224,99.8,310,0.00001040465716,0.0000000066
81.5,19224,100,310,0.00001043682579,0.00000000663
82,19224,100,309,0.00001046867583,0.00000000667
82.5,19224,101,309,0.00001050020989,0.00000000671
83,19224,101,309,0.00001053143057,0.00000000675
83.5,19224,101,309,0.00001056234044,0.00000000679
84,19224,101,309,0.0000105929421,0.00000000683
84.5,19224,102,309,0.00001062323811,0.00000000688
85,19224,102,309,0.00001065323102,0.00000000692
85.5,19224,102,308,0.00001068292337,0.00000000696
86,19224,102,308,0.00001071231771,0.000000007
86.5,19224,103,308,0.00001074141655,0.00000000704
87,19224,103,308,0.0000107702224,0.00000000708
87.5,19224,103,308,0.00001079873777,0.00000000713
88,19224,103,308,0.00001082696516,0.00000000717
88.5,19224,104,307,0.00001085490703,0.00000000721
89,19224,104,307,0.00001088256586,0.00000000725
89.5,19224,104,307,0.0000109099441,0.0000000073
90,19224,104,307,0.00001093704421,0.00000000734
90.5,19224,105,307,0.00001096386863,0.00000000738
91,19224,105,307,0.00001099041977,0.00000000742
91.5,19224,105,307,0.00001101670005,0.00000000746
92,19224,105,307,0.00001104271188,0.00000000751
92.5,19224,105,307,0.00001106845766,0.00000000755
93,19224,106,307,0.00001109393976,0.00000000759
93.5,19224,106,307,0.00001111916056,0.00000000763
94,19224,106,307,0.00001114412243,0.00000000767
94.5,19224,106,307,0.0000111688277,0.00000000771
95,19224,106,307,0.00001119327873,0.00000000775
95.5,19224,107,307,0.00001121747784,0.0000000078
96,19224,107,307,0.00001124142735,0.00000000784
96.5,19224,107,307,0.00001126512957,0.00000000788
97,19224,107,307,0.00001128858679,0.00000000792
97.5,19224,107,307,0.00001131180131,0.00000000796
98,19224,108,308,0.0000113347754,0.000000008
98.5,19224,108,308,0.00001135751133,0.00000000805
99,19224,108,308,0.00001138001134,0.00000000809
99.5,19224,108,308,0.00001140227768,0.00000000813
100,19224,108,308,0.00001142431259,0.00000000817
100.5,19224,108,308,0.00001144611829,0.00000000821
101,19224,109,308,0.00001146769699,0.00000000825
101.5,19224,109,308,0.00001148905089,0.00000000829
102,19224,109,308,0.00001151018218,0.00000000833
102.5,19224,109,308,0.00001153109303,0.00000000838
103,19224,109,308,0.00001155178563,0.00000000842
103.5,19224,110,308,0.00001157226211,0.00000000846
104,19224,110,308,0.00001159252465,0.0000000085
104.5,19224,110,308,0.00001161257536,0.00000000854
105,19224,110,308,0.00001163241637,0.00000000858
105.5,19224,110,309,0.0000116520498,0.00000000862
106,19224,110,309,0.00001167147776,0.00000000866
106.5,19224,110,309,0.00001169070233,0.0000000087
107,19224,111,309,0.00001170972559,0.00000000874
107.5,19224,111,309,0.00001172854963,0.00000000878
108,19224,111,309,0.0000117471765,0.00000000882
108.5,19224,111,309,0.00001176560825,0.00000000886
109,19224,111,309,0.00001178384693,0.00000000891
109.5,19224,111,309,0.00001180189455,0.00000000895
110,19224,111,309,0.00001181975313,0.00000000899
110.5,19224,112,309,0.0000118374247,0.00000000903
111,19224,112,309,0.00001185491123,0.00000000907
111.5,19224,112,309,0.00001187221472,0.00000000911
112,19224,112,309,0.00001188933715,0.00000000915
112.5,19224,112,309,0.00001190628046,0.00000000919
113,19224,112,309,0.00001192304663,0.00000000923
113.5,19224,112,309,0.00001193963759,0.00000000927
114,19224,113,309,0.00001195605528,0.00000000931
114.5,19224,113,309,0.00001197230161,0.00000000935
115,19224,113,309,0.0000119883785,0.00000000939
115.5,19224,113,309,0.00001200428784,0.00000000943
116,19224,113,310,0.00001202003153,0.00000000947
116.5,19224,113,310,0.00001203561144,0.00000000951
117,19224,113,310,0.00001205102945,0.00000000955
117.5,19224,113,310,0.0000120662874,0.00000000959
118,19224,114,310,0.00001208138714,0.00000000963
118.5,19224,114,310,0.00001209633051,0.00000000967
119,19224,114,310,0.00001211111934,0.00000000971
119.5,19224,114,310,0.00001212575543,0.00000000975
120,19224,114,310,0.0000121402406,0.00000000979
120.5,19224,114,310,0.00001215457662,0.00000000983
121,19224,114,310,0.0000121687653,0.00000000987
121.5,19224,114,310,0.00001218280838,0.00000000991
122,19224,114,310,0.00001219670764,0.00000000995
122.5,19224,115,310,0.00001221046483,0.00000000999
123,19224,115,310,0.00001222408168,0.00000001
123.5,19224,115,310,0.00001223755991,0.0000000101
124,19224,115,310,0.00001225090126,0.0000000101
124.5,19224,115,310,0.00001226410742,0.0000000102
125,19224,115,310,0.00001227718009,0.0000000102
125.5,19224,115,310,0.00001229012096,0.0000000102
126,19224,115,310,0.00001230293169,0.0000000103
126.5,19224,115,310,0.00001231561395,0.0000000103
127,19224,115,310,0.0000123281694,0.0000000104
127.5,19224,116,311,0.00001234059968,0.0000000104
128,19224,116,311,0.00001235290641,0.0000000104
128.5,19224,116,311,0.00001236509122,0.0000000105
129,19224,116,311,0.00001237715572,0.0000000105
129.5,19224,116,311,0.00001238910151,0.0000000106
130,19224,116,311,0.00001240093016,0.0000000106
130.5,19224,116,311,0.00001241264327,0.0000000106
131,19224,116,311,0.0000124242424,0.0000000107
131.5,19224,116,311,0.00001243572911,0.0000000107
132,19224,116,311,0.00001244710493,0.0000000108
132.5,19224,116,311,0.0000124583714,0.0000000108
133,19224,116,311,0.00001246953005,0.0000000108
133.5,19224,117,311,0.0000124805824,0.0000000109
134,19224,117,311,0.00001249152993,0.0000000109
134.5,19224,117,311,0.00001250237415,0.000000011
135,19224,117,311,0.00001251311653,0.000000011
135.5,19224,117,311,0.00001252375855,0.000000011
136,19224,117,311,0.00001253430165,0.0000000111
136.5,19224,117,311,0.0000125447473,0.0000000111
137,19224,117,311,0.00001255509693,0.0000000112
137.5,19224,117,311,0.00001256535197,0.0000000112
138,19224,117,311,0.00001257551383,0.0000000112
138.5,19224,117,311,0.00001258558391,0.0000000113
139,19224,117,311,0.00001259556362,0.0000000113
139.5,19224,117,311,0.00001260545433,0.0000000114
140,19224,117,311,0.00001261525742,0.0000000114
140.5,19224,118,311,0.00001262497426,0.0000000114
141,19224,118,311,0.00001263460619,0.0000000115
141.5,19224,118,312,0.00001264415455,0.0000000115
142,19224,118,312,0.00001265362067,0.0000000116
142.5,19224,118,312,0.00001266300588,0.0000000116
143,19224,118,312,0.00001267231148,0.0000000116
143.5,19224,118,312,0.00001268153878,0.0000000117
144,19224,118,312,0.00001269068904,0.0000000117
144.5,19224,118,312,0.00001269976357,0.0000000118
145,19224,118,312,0.00001270876361,0.0000000118
145.5,19224,118,312,0.00001271769043,0.0000000118
146,19224,118,312,0.00001272654526,0.0000000119
146.5,19224,118,312,0.00001273532935,0.0000000119
147,19224,118,312,0.00001274404392,0.000000012
147.5,19224,118,312,0.00001275269017,0.000000012
148,19224,118,312,0.0000127612693,0.000000012
148.5,19224,118,312,0.00001276978252,0.0000000121
149,19224,118,312,0.00001277823099,0.0000000121
149.5,19224,119,312,0.00001278661589,0.0000000122
150,19224,119,312,0.00001279493838,0.0000000122
150.5,19224,119,312,0.0000128031996,0.0000000122
151,19224,119,312,0.00001281140069,0.0000000123
151.5,19224,119,312,0.00001281954277,0.0000000123
152,19224,119,312,0.00001282762696,0.0000000124
152.5,19224,119,312,0.00001283565437,0.0000000124
153,19224,119,312,0.00001284362609,0.0000000125
153.5,19224,119,312,0.0000128515432,0.0000000125
154,19224,119,312,0.00001285940677,0.0000000125
154.5,19224,119,312,0.00001286721787,0.0000000126
155,19224,119,312,0.00001287497755,0.0000000126
155.5,19224,119,312,0.00001288268684,0.0000000127
156,19224,119,312,0.00001289034677,0.0000000127
156.5,19224,119,312,0.00001289795837,0.0000000127
157,19224,120,312,0.00001290552264,0.0000000128
157.5,19224,120,312,0.00001291304058,0.0000000128
158,19224,120,312,0.00001292051317,0.0000000129
158.5,19224,120,312,0.0000129279414,0.0000000129
159,19224,120,312,0.00001293532622,0.000000013
159.5,19224,120,312,0.00001294266859,0.000000013
160,19224,120,312,0.00001294996945,0.000000013
160.5,19224,120,312,0.00001295722973,0.0000000131
161,19224,120,312,0.00001296445036,0.0000000131
161.5,19224,120,312,0.00001297163225,0.0000000132
162,19224,120,312,0.0000129787763,0.0000000132
162.5,19224,120,312,0.00001298588339,0.0000000132
163,19224,120,312,0.00001299295441,0.0000000133
163.5,19224,120,312,0.00001299999023,0.0000000133
164,19224,120,312,0.00001300699169,0.0000000134
164.5,19224,120,312,0.00001301395966,0.0000000134
165,19224,120,312,0.00001302089495,0.0000000135
165.5,19224,121,312,0.00001302779841,0.0000000135
166,19224,121,312,0.00001303467084,0.0000000135
166.5,19224,121,312,0.00001304151304,0.0000000136
167,19224,121,312,0.00001304832581,0.0000000136
167.5,19224,121,312,0.00001305510994,0.0000000137
168,19224,121,312,0.00001306186619,0.0000000137
168.5,19224,121,312,0.00001306859532,0.0000000138
169,19224,121,312,0.00001307529808,0.0000000138
169.5,19224,121,312,0.00001308197522,0.0000000138
170,19224,121,312,0.00001308862745,0.0000000139
170.5,19224,121,312,0.00001309525551,0.0000000139
171,19224,121,312,0.00001310186009,0.000000014
171.5,19224,121,312,0.00001310844188,0.000000014
172,19224,121,312,0.00001311500159,0.000000014
172.5,19224,121,312,0.00001312153987,0.0000000141
173,19224,121,312,0.0000131280574,0.0000000141
173.5,19224,121,312,0.00001313455483,0.0000000142
174,19224,121,312,0.0000131410328,0.0000000142
174.5,19224,121,312,0.00001314749194,0.0000000143
175,19224,122,312,0.00001315393287,0.0000000143
175.5,19224,122,312,0.0000131603562,0.0000000143
176,19224,122,312,0.00001316676253,0.0000000144
176.5,19224,122,312,0.00001317315246,0.0000000144
177,19224,122,312,0.00001317952655,0.0000000145
177.5,19224,122,312,0.00001318588538,0.0000000145
178,19224,122,312,0.0000131922295,0.0000000146
178.5,19224,122,312,0.00001319855945,0.0000000146
179,19224,122,312,0.00001320487578,0.0000000146
179.5,19224,122,312,0.000013211179,0.0000000147
180,19224,122,312,0.00001321746964,0.0000000147
180.5,19224,122,312,0.00001322374818,0.0000000148
181,19224,122,312,0.00001323001513,0.0000000148
181.5,19224,122,312,0.00001323627097,0.0000000149
182,19224,122,312,0.00001324251615,0.0000000149
182.5,19224,122,312,0.00001324875116,0.0000000149
183,19224,122,312,0.00001325497643,0.000000015
183.5,19224,122,312,0.00001326119239,0.000000015
184,19224,122,312,0.00001326739949,0.0000000151
184.5,19224,122,312,0.00001327359814,0.0000000151
185,19224,122,312,0.00001327978873,0.0000000152
185.5,19224,122,312,0.00001328597168,0.0000000152
186,19224,122,312,0.00001329214735,0.0000000152
186.5,19224,123,312,0.00001329831613,0.0000000153
187,19224,123,312,0.00001330447838,0.0000000153
187.5,19224,123,312,0.00001331063445,0.0000000154
188,19224,123,312,0.00001331678467,0.0000000154
188.5,19224,123,312,0.00001332292939,0.0000000154
189,19224,123,312,0.00001332906893,0.0000000155
189.5,19224,123,312,0.00001333520358,0.0000000155
190,19224,123,312,0.00001334133365,0.0000000156
190.5,19224,123,312,0.00001334745943,0.0000000156
191,19224,123,312,0.0000133535812,0.0000000157
191.5,19224,123,312,0.00001335969921,0.0000000157
192,19224,123,312,0.00001336581373,0.0000000157
192.5,19224,123,312,0.000013371925,0.0000000158
193,19224,123,312,0.00001337803325,0.0000000158
193.5,19224,123,312,0.00001338413871,0.0000000159
194,19224,123,312,0.0000133902416,0.0000000159
194.5,19224,123,312,0.0000133963421,0.000000016
195,19224,123,312,0.00001340244041,0.000000016
195.5,19224,123,312,0.00001340853672,0.000000016
196,19224,123,312,0.00001341463119,0.0000000161
196.5,19224,123,312,0.00001342072398,0.0000000161
197,19224,123,312,0.00001342681524,0.0000000162
197.5,19224,123,312,0.0000134329051,0.0000000162
198,19224,123,312,0.0000134389937,0.0000000163
198.5,19224,123,312,0.00001344508114,0.0000000163
199,19224,123,312,0.00001345116754,0.0000000163
199.5,19224,123,312,0.00001345725299,0.0000000164
200,19224,124,312,0.00001346333756,0.0000000164
200.5,19224,124,312,0.00001346942134,0.0000000165
201,19224,124,312,0.00001347550438,0.0000000165
201.5,19224,124,312,0.00001348158674,0.0000000165
202,19224,124,312,0.00001348766846,0.0000000166
202.5,19224,124,312,0.00001349374957,0.0000000166
203,19224,124,312,0.00001349983007,0.0000000167
203.5,19224,124,312,0.00001350591,0.0000000167
204,19224,124,312,0.00001351198933,0.0000000168
204.5,19224,124,312,0.00001351806807,0.0000000168
205,19224,124,312,0.00001352414617,0.0000000168
205.5,19224,124,312,0.00001353022362,0.0000000169
206,19224,124,312,0.00001353630036,0.0000000169
206.5,19224,124,312,0.00001354237633,0.000000017
207,19224,124,312,0.00001354845148,0.000000017
207.5,19224,124,312,0.00001355452572,0.000000017
208,19224,124,312,0.00001356059897,0.0000000171
208.5,19224,124,312,0.00001356667112,0.0000000171
209,19224,124,312,0.00001357274206,0.0000000172
209.5,19224,124,312,0.00001357881168,0.0000000172
210,19224,124,312,0.00001358487984,0.0000000173
210.5,19224,124,312,0.0000135909464,0.0000000173
211,19224,124,312,0.00001359701121,0.0000000173
211.5,19224,124,312,0.00001360307411,0.0000000174
212,19224,124,312,0.00001360913491,0.0000000174
212.5,19224,124,312,0.00001361519344,0.0000000175
213,19224,124,312,0.00001362124949,0.0000000175
213.5,19224,124,312,0.00001362730287,0.0000000175
214,19224,124,312,0.00001363335335,0.0000000176
214.5,19224,124,312,0.0000136394007,0.0000000176
215,19224,124,312,0.00001364544469,0.0000000177
215.5,19224,124,312,0.00001365148507,0.0000000177
216,19224,124,312,0.00001365752158,0.0000000177
216.5,19224,125,312,0.00001366355394,0.0000000178
217,19224,125,312,0.00001366958188,0.0000000178
217.5,19224,125,312,0.00001367560509,0.0000000179
218,19224,125,312,0.00001368162328,0.0000000179
218.5,19224,125,312,0.00001368763614,0.000000018
219,19224,125,312,0.00001369364333,0.000000018
219.5,19224,125,312,0.00001369964453,0.000000018
220,19224,125,312,0.00001370563938,0.0000000181
220.5,19224,125,312,0.00001371162753,0.0000000181
221,19224,125,312,0.00001371760861,0.0000000182
221.5,19224,125,312,0.00001372358225,0.0000000182
222,19224,125,312,0.00001372954804,0.0000000182
222.5,19224,125,312,0.0000137355056,0.0000000183
223,19224,125,312,0.00001374145451,0.0000000183
223.5,19224,125,312,0.00001374739435,0.0000000184
224,19224,125,312,0.00001375332469,0.0000000184
224.5,19224,125,312,0.00001375924508,0.0000000185
225,19224,125,312,0.00001376515507,0.0000000185
225.5,19224,125,312,0.0000137710542,0.0000000185
226,19224,125,312,0.00001377694199,0.0000000186
226.5,19224,125,312,0.00001378281795,0.0000000186
227,19224,125,312,0.00001378868159,0.0000000187
227.5,19224,125,312,0.0000137945324,0.0000000187
228,19224,125,312,0.00001380036987,0.0000000187
228.5,19224,125,312,0.00001380619345,0.0000000188
229,19224,125,312,0.00001381200261,0.0000000188
229.5,19224,125,312,0.00001381779681,0.0000000189
230,19224,125,312,0.00001382357548,0.0000000189
230.5,19224,125,312,0.00001382933804,0.0000000189
231,19224,125,312,0.00001383508392,0.000000019
231.5,19224,125,312,0.00001384081253,0.000000019
232,19224,125,312,0.00001384652324,0.0000000191
232.5,19224,125,312,0.00001385221547,0.0000000191
233,19224,125,312,0.00001385788856,0.0000000192
233.5,19224,125,312,0.0000138635419,0.0000000192
234,19224,125,312,0.00001386917483,0.0000000192
234.5,19224,125,312,0.00001387478669,0.0000000193
235,19224,125,312,0.00001388037682,0.0000000193
235.5,19224,126,312,0.00001388594453,0.0000000194
236,19224,126,312,0.00001389148914,0.0000000194
236.5,19224,126,312,0.00001389700994,0.0000000194
237,19224,126,312,0.00001390250623,0.0000000195
237.5,19224,126,312,0.00001390797727,0.0000000195
238,19224,126,312,0.00001391342235,0.0000000196
238.5,19224,126,312,0.0000139188407,0.0000000196
239,19224,126,312,0.00001392423158,0.0000000197
239.5,19224,126,312,0.00001392959422,0.0000000197
240,19224,126,312,0.00001393492785,0.0000000197
240.5,19224,126,312,0.00001394023168,0.0000000198
241,19224,126,312,0.0000139455049,0.0000000198
241.5,19224,126,312,0.00001395074672,0.0000000199
242,19224,126,312,0.00001395595631,0.0000000199
242.5,19224,126,312,0.00001396113285,0.0000000199
243,19224,126,312,0.00001396627548,0.00000002
243.5,19224,126,312,0.00001397138337,0.00000002
244,19224,126,312,0.00001397645564,0.0000000201
244.5,19224,126,312,0.00001398149143,0.0000000201
245,19224,126,312,0.00001398648985,0.0000000201
245.5,19224,126,312,0.00001399145,0.0000000202
246,19224,126,312,0.00001399637099,0.0000000202
246.5,19224,126,312,0.00001400125189,0.0000000203
247,19224,126,312,0.00001400609178,0.0000000203
247.5,19224,126,312,0.00001401088972,0.0000000204
248,19224,126,312,0.00001401564477,0.0000000204
248.5,19224,126,312,0.00001402035595,0.0000000204
249,19224,126,312,0.00001402502231,0.0000000205
249.5,19224,126,312,0.00001402964286,0.0000000205
250,19224,126,312,0.00001403421662,0.0000000206
250.5,19224,126,312,0.00001403874257,0.0000000206
251,19224,126,312,0.00001404321971,0.0000000206
251.5,19224,126,312,0.00001404764702,0.0000000207
252,19224,126,312,0.00001405202345,0.0000000207
252.5,19224,126,312,0.00001405634797,0.0000000208
253,19224,126,312,0.00001406061952,0.0000000208
253.5,19224,126,312,0.00001406483702,0.0000000209
254,19224,126,312,0.00001406899942,0.0000000209
254.5,19224,126,312,0.00001407310561,0.0000000209
255,19224,126,312,0.00001407715449,0.000000021
255.5,19224,126,312,0.00001408114497,0.000000021
256,19224,127,312,0.00001408507591,0.0000000211
256.5,19224,127,312,0.00001408894619,0.0000000211
257,19224,127,312,0.00001409275466,0.0000000211
257.5,19224,127,312,0.00001409650018,0.0000000212
258,19224,127,312,0.00001410018158,0.0000000212
258.5,19224,127,312,0.00001410379768,0.0000000213
259,19224,127,312,0.00001410734731,0.0000000213
259.5,19224,127,312,0.00001411082926,0.0000000213
260,19224,127,312,0.00001411424232,0.0000000214
260.5,19224,127,312,0.00001411758529,0.0000000214
261,19224,127,312,0.00001412085694,0.0000000215
261.5,19224,127,312,0.00001412405602,0.0000000215
262,19224,127,312,0.00001412718128,0.0000000216
262.5,19224,127,312,0.00001412718128,0.0000000216
263,19224,127,312,0.00001412718128,0.0000000216
263.5,19224,127,312,0.00001412718128,0.0000000217
264,19224,127,312,0.00001412718128,0.0000000217
264.5,19224,127,312,0.00001412718128,0.0000000218
265,19224,127,312,0.00001412718128,0.0000000218
265.5,19224,127,312,0.00001412718128,0.0000000218
266,19224,127,312,0.00001412718128,0.0000000219
266.5,19224,127,312,0.00001412718128,0.0000000219
267,19224,127,312,0.00001412718128,0.000000022
267.5,19224,127,312,0.00001412718128,0.000000022
268,19224,127,312,0.00001412718128,0.000000022
268.5,19224,127,312,0.00001412718128,0.0000000221
269,19224,127,312,0.00001412718128,0.0000000221
269.5,19224,127,312,0.00001412718128,0.0000000222
270,19224,127,312,0.00001412718128,0.0000000222
270.5,19224,127,312,0.00001412718128,0.0000000223
271,19224,127,312,0.00001412718128,0.0000000223
271.5,19224,127,312,0.00001412718128,0.0000000223
272,19224,127,312,0.00001412718128,0.0000000224
272.5,19224,127,312,0.00001412718128,0.0000000224
273,19224,127,312,0.00001412718128,0.0000000225
273.5,19224,127,312,0.00001412718128,0.0000000225
274,19224,127,312,0.00001412718128,0.0000000225
274.5,19224,127,312,0.00001412718128,0.0000000226
275,19224,127,312,0.00001412718128,0.0000000226
275.5,19224,127,312,0.00001412718128,0.0000000227
276,19224,127,312,0.00001412718128,0.0000000227
276.5,19224,128,312,0.00001412718128,0.0000000227
277,19224,128,312,0.00001412718128,0.0000000228
277.5,19224,128,312,0.00001412718128,0.0000000228
278,19224,128,312,0.00001412718128,0.0000000229
278.5,19224,128,312,0.00001412718128,0.0000000229
279,19224,128,312,0.00001412718128,0.000000023
279.5,19224,128,312,0.00001412718128,0.000000023
280,19224,128,312,0.00001412718128,0.000000023
280.5,19224,128,312,0.00001412718128,0.0000000231
281,19224,128,312,0.00001412718128,0.0000000231
281.5,19224,128,312,0.00001412718128,0.0000000232
282,19224,128,312,0.00001412718128,0.0000000232
282.5,19224,128,312,0.00001412718128,0.0000000232
283,19224,128,312,0.00001412718128,0.0000000233
283.5,19224,128,312,0.00001412718128,0.0000000233
284,19224,128,312,0.00001412718128,0.0000000234
284.5,19224,128,312,0.00001412718128,0.0000000234
285,19224,128,312,0.00001412718128,0.0000000234
285.5,19224,128,312,0.00001412718128,0.0000000235
286,19224,128,312,0.00001412718128,0.0000000235
286.5,19224,128,312,0.00001412718128,0.0000000236
287,19224,128,312,0.00001412718128,0.0000000236
287.5,19224,128,312,0.00001412718128,0.0000000236
288,19224,128,312,0.00001412718128,0.0000000237
288.5,19224,128,312,0.00001412718128,0.0000000237
289,19224,128,312,0.00001412718128,0.0000000238
289.5,19224,128,312,0.00001412718128,0.0000000238
290,19224,128,312,0.00001412718128,0.0000000238
290.5,19224,128,312,0.00001412718128,0.0000000239
291,19224,128,312,0.00001412718128,0.0000000239
291.5,19224,128,312,0.00001412718128,0.000000024
292,19224,128,312,0.00001412718128,0.000000024
292.5,19224,128,312,0.00001412718128,0.000000024
293,19224,128,312,0.00001412718128,0.0000000241
293.5,19224,128,312,0.00001412718128,0.0000000241
294,19224,128,312,0.00001412718128,0.0000000242
294.5,19224,128,312,0.00001412718128,0.0000000242
295,19224,128,312,0.00001412718128,0.0000000242
295.5,19224,128,312,0.00001412718128,0.0000000243
296,19224,128,312,0.00001412718128,0.0000000243
296.5,19224,128,312,0.00001412718128,0.0000000244
297,19224,128,312,0.00001412718128,0.0000000244
297.5,19224,128,312,0.00001412718128,0.0000000244
298,19224,128,312,0.00001412718128,0.0000000245
298.5,19224,128,312,0.00001412718128,0.0000000245
299,19224,128,312,0.00001412718128,0.0000000246
299.5,19224,128,312,0.00001412718128,0.0000000246
300,19224,129,312,0.00001412718128,0.0000000246

File: TPMS_HE_main/models/solid_data/KAPTON.csv
T/K,rho/(kg/m3),cp/(J/(kg.K)),K/(W/(m.K)),alpha_thermal/(1/K),resistivity/(ohm.m)
1,1420,0.0125,0.0024,0,0
1.5,1420,0.0414,0.00366,0,0
2,1420,0.0999,0.00494,0,0
2.5,1420,0.197,0.00624,0,0
3,1420,0.34,0.00755,0,0
3.5,1420,0.538,0.00886,0,0
4,1420,0.8,0.0102,0,0
4.5,1420,1.13,0.0115,0,0
5,1420,1.7,0.0127,0,0
5.5,1420,2.31,0.0139,0,0
6,1420,3.02,0.015,0,0
6.5,1420,3.82,0.0162,0,0
7,1420,4.71,0.0173,0,0
7.5,1420,5.7,0.0185,0,0
8,1420,6.78,0.0196,0,0
8.5,1420,7.95,0.0207,0,0
9,1420,9.21,0.0218,0,0
9.5,1420,10.5,0.0228,0,0
10,1420,12,0.024,0,0
10.5,1420,13.6,0.0252,0,0
11,1420,15.3,0.0265,0,0
11.5,1420,17.1,0.0277,0,0
12,1420,19,0.029,0,0
12.5,1420,20.9,0.0302,0.0000001212968548,0
13,1420,23,0.0315,0.0000001312968548,0
13.5,1420,25.1,0.0328,0.0000001469780317,0
14,1420,27.3,0.034,0.000000154142782,0
14.5,1420,29.5,0.0353,0.0000001627602781,0
15,1420,31.8,0.0366,0.0000001728000775,0
15.5,1420,34.2,0.0378,0.0000001842321202,0
16,1420,36.7,0.0391,0.0000002070267261,0
16.5,1420,39.2,0.0404,0.0000002211545923,0
17,1420,41.7,0.0416,0.0000002565867905,0
17.5,1420,44.3,0.0429,0.0000002732947645,0
18,1420,47,0.0441,0.0000002912503273,0
18.5,1420,49.7,0.0454,0.0000003104256589,0
19,1420,52.4,0.0466,0.0000003307933032,0
19.5,1420,55.3,0.0479,0.0000003523261662,0
20,1420,58,0.049,0.0000003749975123,0
20.5,1420,60.8,0.0501,0.000000398780963,0
21,1420,63.6,0.0512,0.0000004236504932,0
21.5,1420,66.4,0.0523,0.0000004495804294,0
22,1420,69.2,0.0534,0.0000004765454468,0
22.5,1420,72.1,0.0544,0.000000504520567,0
23,1420,75,0.0555,0.0000005334811552,0
23.5,1420,77.9,0.0565,0.0000005634029178,0
24,1420,80.9,0.0575,0.0000005942618999,0
24.5,1420,83.8,0.0586,0.0000006260344829,0
25,1420,86.8,0.0596,0.0000006586973816,0
25.5,1420,89.8,0.0606,0.0000006922276422,0
26,1420,92.8,0.0615,0.0000007266026396,0
26.5,1420,95.8,0.0625,0.0000007618000748,0
27,1420,98.8,0.0635,0.0000007977979725,0
27.5,1420,102,0.0644,0.0000008345746789,0
28,1420,105,0.0654,0.0000008721088587,0
28.5,1420,108,0.0663,0.0000009103794933,0
29,1420,111,0.0672,0.0000009493658778,0
29.5,1420,114,0.0681,0.0000009890476189,0
30,1420,117,0.069,0.000001029404632,0
30.5,1420,120,0.0699,0.00000107041714,0
31,1420,123,0.0707,0.000001112065669,0
31.5,1420,126,0.0716,0.000001154331048,0
32,1420,129,0.0725,0.000001197194404,0
32.5,1420,132,0.0733,0.000001240637163,0
33,1420,134,0.0741,0.000001284641044,0
33.5,1420,137,0.075,0.000001329188058,0
34,1420,140,0.0758,0.000001374260508,0
34.5,1420,143,0.0766,0.000001419840983,0
35,1420,146,0.0774,0.000001465912357,0
35.5,1420,149,0.0782,0.000001512457788,0
36,1420,152,0.079,0.000001559460714,0
36.5,1420,154,0.0797,0.00000160690485,0
37,1420,157,0.0805,0.000001654774189,0
37.5,1420,160,0.0813,0.000001703052996,0
38,1420,163,0.082,0.000001751725809,0
38.5,1420,166,0.0828,0.000001800777432,0
39,1420,168,0.0835,0.000001850192938,0
39.5,1420,171,0.0842,0.000001899957665,0
40,1420,174,0.085,0.00000195005721,0
40.5,1420,177,0.0858,0.000002000477433,0
41,1420,179,0.0865,0.00000205120445,0
41.5,1420,182,0.0873,0.000002102224632,0
42,1420,185,0.088,0.000002153524604,0
42.5,1420,187,0.0887,0.000002205091243,0
43,1420,190,0.0895,0.000002256911671,0
43.5,1420,193,0.0902,0.000002308973259,0
44,1420,195,0.0909,0.000002361263622,0
44.5,1420,198,0.0916,0.000002413770617,0
45,1420,201,0.0923,0.000002466482339,0
45.5,1420,203,0.093,0.000002519387124,0
46,1420,206,0.0937,0.000002572473539,0
46.5,1420,208,0.0944,0.000002625730388,0
47,1420,211,0.0951,0.000002679146703,0
47.5,1420,213,0.0957,0.000002732711748,0
48,1420,216,0.0964,0.000002786415011,0
48.5,1420,219,0.0971,0.000002840246206,0
49,1420,221,0.0977,0.000002894195269,0
49.5,1420,224,0.0984,0.000002948252356,0
50,1420,226,0.099,0.000003002407842,0
50.5,1420,228,0.0996,0.000003056652316,0
51,1420,231,0.1,0.000003110976584,0
51.5,1420,233,0.101,0.000003165371661,0
52,1420,236,0.101,0.000003219828773,0
52.5,1420,238,0.102,0.000003274339354,0
53,1420,241,0.103,0.000003328895043,0
53.5,1420,243,0.103,0.000003383487682,0
54,1420,245,0.104,0.000003438109315,0
54.5,1420,248,0.104,0.000003492752186,0
55,1420,250,0.105,0.000003547408735,0
55.5,1420,253,0.105,0.000003602071599,0
56,1420,255,0.106,0.000003656733605,0
56.5,1420,257,0.106,0.000003711387774,0
57,1420,259,0.107,0.000003766027316,0
57.5,1420,262,0.107,0.000003820645628,0
58,1420,264,0.108,0.00000387523629,0
58.5,1420,266,0.108,0.000003929793068,0
59,1420,269,0.109,0.000003984309909,0
59.5,1420,271,0.109,0.000004038780936,0
60,1420,273,0.11,0.000004093200452,0
60.5,1420,275,0.111,0.000004147562936,0
61,1420,277,0.111,0.000004201863038,0
61.5,1420,279,0.112,0.00000425609558,0
62,1420,282,0.112,0.000004310255554,0
62.5,1420,284,0.113,0.000004364338119,0
63,1420,286,0.113,0.000004418338599,0
63.5,1420,288,0.114,0.000004472252483,0
64,1420,290,0.114,0.00000452607542,0
64.5,1420,292,0.115,0.00000457980322,0
65,1420,294,0.115,0.00000463343185,0
65.5,1420,296,0.116,0.000004686957434,0
66,1420,298,0.116,0.000004740376249,0
66.5,1420,300,0.117,0.000004793684725,0
67,1420,302,0.117,0.000004846879441,0
67.5,1420,304,0.118,0.000004899957126,0
68,1420,306,0.118,0.000004952914656,0
68.5,1420,308,0.119,0.000005005749049,0
69,1420,310,0.119,0.000005058457469,0
69.5,1420,312,0.12,0.00000511103722,0
70,1420,314,0.12,0.000005163485744,0
70.5,1420,316,0.12,0.000005215800622,0
71,1420,318,0.121,0.00000526797957,0
71.5,1420,320,0.121,0.000005320020438,0
72,1420,322,0.122,0.000005371921208,0
72.5,1420,324,0.122,0.000005423679993,0
73,1420,326,0.123,0.000005475295033,0
73.5,1420,328,0.123,0.000005526764695,0
74,1420,330,0.123,0.000005578087473,0
74.5,1420,332,0.124,0.000005629261981,0
75,1420,333,0.124,0.000005680286956,0
75.5,1420,335,0.125,0.000005731161255,0
76,1420,337,0.125,0.000005781883852,0
76.5,1420,339,0.125,0.000005832453839,0
77,1420,341,0.126,0.000005882870421,0
77.5,1420,343,0.126,0.000005933132915,0
78,1420,345,0.127,0.000005983240751,0
78.5,1420,347,0.127,0.000006033193467,0
79,1420,348,0.127,0.00000608299071,0
79.5,1420,350,0.128,0.000006132632231,0
80,1420,352,0.128,0.000006182117887,0
80.5,1420,354,0.128,0.000006231447638,0
81,1420,356,0.129,0.000006280621544,0
81.5,1420,357,0.129,0.000006329639764,0
82,1420,359,0.129,0.000006378502555,0
82.5,1420,361,0.13,0.000006427210271,0
83,1420,363,0.13,0.000006475763359,0
83.5,1420,364,0.131,0.00000652416236,0
84,1420,366,0.131,0.000006572407907,0
84.5,1420,368,0.131,0.00000662050072,0
85,1420,369,0.132,0.000006668441608,0
85.5,1420,371,0.132,0.000006716231468,0
86,1420,373,0.132,0.000006763871279,0
86.5,1420,374,0.133,0.000006811362107,0
87,1420,376,0.133,0.000006858705096,0
87.5,1420,378,0.133,0.000006905901472,0
88,1420,379,0.134,0.000006952952539,0
88.5,1420,381,0.134,0.000006999859678,0
89,1420,383,0.134,0.000007046624346,0
89.5,1420,384,0.135,0.000007093248074,0
90,1420,386,0.135,0.000007139732464,0
90.5,1420,388,0.135,0.00000718607919,0
91,1420,389,0.136,0.000007232289996,0
91.5,1420,391,0.136,0.000007278366693,0
92,1420,392,0.136,0.000007324311157,0
92.5,1420,394,0.137,0.000007370125333,0
93,1420,396,0.137,0.000007415811224,0
93.5,1420,397,0.137,0.0000074613709,0
94,1420,399,0.138,0.000007506806488,0
94.5,1420,400,0.138,0.000007552120176,0
95,1420,402,0.139,0.000007597314208,0
95.5,1420,403,0.139,0.000007642390886,0
96,1420,405,0.139,0.000007687352565,0
96.5,1420,406,0.14,0.000007732201654,0
97,1420,408,0.14,0.000007776940614,0
97.5,1420,410,0.14,0.000007821571957,0
98,1420,411,0.141,0.000007866098241,0
98.5,1420,413,0.141,0.000007910522076,0
99,1420,414,0.141,0.000007954846116,0
99.5,1420,416,0.142,0.000007999073059,0
100,1420,417,0.142,0.000008043205648,0
100.5,1420,418,0.142,0.000008087246667,0
101,1420,420,0.143,0.000008131198943,0
101.5,1420,421,0.143,0.00000817506534,0
102,1420,423,0.143,0.000008218848761,0
102.5,1420,424,0.144,0.000008262552145,0
103,1420,426,0.144,0.000008306178468,0
103.5,1420,427,0.144,0.000008349730738,0
104,1420,429,0.145,0.000008393211998,0
104.5,1420,430,0.145,0.000008436625321,0
105,1420,432,0.145,0.000008479973811,0
105.5,1420,433,0.145,0.000008523260599,0
106,1420,434,0.146,0.000008566488846,0
106.5,1420,436,0.146,0.000008609661738,0
107,1420,437,0.146,0.000008652782486,0
107.5,1420,439,0.147,0.000008695854326,0
108,1420,440,0.147,0.000008738880515,0
108.5,1420,442,0.147,0.000008781864332,0
109,1420,443,0.147,0.000008824809077,0
109.5,1420,444,0.148,0.000008867718066,0
110,1420,446,0.148,0.000008910594635,0
110.5,1420,447,0.148,0.000008953442136,0
111,1420,448,0.149,0.000008996263936,0
111.5,1420,450,0.149,0.000009039063415,0
112,1420,451,0.149,0.000009081843968,0
112.5,1420,452,0.149,0.000009124608999,0
113,1420,454,0.15,0.000009167361924,0
113.5,1420,455,0.15,0.000009210106167,0
114,1420,457,0.15,0.000009252845163,0
114.5,1420,458,0.15,0.00000929558235,0
115,1420,459,0.151,0.000009338321173,0
115.5,1420,461,0.151,0.000009381065084,0
116,1420,462,0.151,0.000009423817536,0
116.5,1420,463,0.152,0.000009466581984,0
117,1420,464,0.152,0.000009509361887,0
117.5,1420,466,0.152,0.000009552160701,0
118,1420,467,0.152,0.000009594981883,0
118.5,1420,468,0.153,0.000009637828887,0
119,1420,470,0.153,0.000009680705164,0
119.5,1420,471,0.153,0.000009723614161,0
120,1420,472,0.153,0.00000976655932,0
120.5,1420,473,0.154,0.000009809544077,0
121,1420,475,0.154,0.000009852571858,0
121.5,1420,476,0.154,0.000009895646083,0
122,1420,477,0.154,0.000009938770163,0
122.5,1420,479,0.154,0.000009981947495,0
123,1420,480,0.155,0.00001002518147,0
123.5,1420,481,0.155,0.00001006847546,0
124,1420,482,0.155,0.00001011183282,0
124.5,1420,483,0.155,0.00001015525691,0
125,1420,485,0.156,0.00001019875106,0
125.5,1420,486,0.156,0.00001024231857,0
126,1420,487,0.156,0.00001028596275,0
126.5,1420,488,0.156,0.00001032968688,0
127,1420,490,0.156,0.0000103734942,0
127.5,1420,491,0.157,0.00001041738797,0
128,1420,492,0.157,0.0000104613714,0
128.5,1420,493,0.157,0.00001050544768,0
129,1420,494,0.157,0.00001054961998,0
129.5,1420,496,0.158,0.00001059389145,0
130,1420,497,0.158,0.00001063826522,0
130.5,1420,498,0.158,0.00001068274437,0
131,1420,499,0.158,0.00001072733197,0
131.5,1420,500,0.158,0.00001077203108,0
132,1420,501,0.159,0.00001081684468,0
132.5,1420,503,0.159,0.00001086177578,0
133,1420,504,0.159,0.00001090682732,0
133.5,1420,505,0.159,0.00001095200221,0
134,1420,506,0.159,0.00001099730336,0
134.5,1420,507,0.16,0.0000110427336,0
135,1420,508,0.16,0.00001108829577,0
135.5,1420,510,0.16,0.00001113399265,0
136,1420,511,0.16,0.00001117982698,0
136.5,1420,512,0.16,0.00001122580148,0
137,1420,513,0.161,0.00001127191883,0
137.5,1420,514,0.161,0.00001131818166,0
138,1420,515,0.161,0.00001136459258,0
138.5,1420,516,0.161,0.00001141115413,0
139,1420,517,0.161,0.00001145786885,0
139.5,1420,519,0.161,0.0000115047392,0
140,1420,520,0.162,0.00001155176763,0
140.5,1420,521,0.162,0.00001159895652,0
141,1420,522,0.162,0.00001164630822,0
141.5,1420,523,0.162,0.00001169382504,0
142,1420,524,0.162,0.00001174150923,0
142.5,1420,525,0.163,0.00001178936302,0
143,1420,526,0.163,0.00001183738856,0
143.5,1420,527,0.163,0.00001188558798,0
144,1420,528,0.163,0.00001193396334,0
144.5,1420,529,0.163,0.00001198251668,0
145,1420,531,0.163,0.00001203124996,0
145.5,1420,532,0.164,0.0000120801651,0
146,1420,533,0.164,0.00001212926398,0
146.5,1420,534,0.164,0.00001217854842,0
147,1420,535,0.164,0.0000122280202,0
147.5,1420,536,0.164,0.00001227768101,0
148,1420,537,0.164,0.00001232753253,0
148.5,1420,538,0.165,0.00001237757637,0
149,1420,539,0.165,0.00001242781408,0
149.5,1420,540,0.165,0.00001247824715,0
150,1420,541,0.165,0.00001252887704,0
150.5,1420,542,0.165,0.00001257970512,0
151,1420,543,0.165,0.00001263073273,0
151.5,1420,544,0.166,0.00001268196114,0
152,1420,545,0.166,0.00001273339155,0
152.5,1420,546,0.166,0.00001278502513,0
153,1420,547,0.166,0.00001283686296,0
153.5,1420,548,0.166,0.00001288890608,0
154,1420,549,0.166,0.00001294115547,0
154.5,1420,550,0.167,0.00001299361204,0
155,1420,551,0.167,0.00001304627663,0
155.5,1420,552,0.167,0.00001309915003,0
156,1420,553,0.167,0.00001315223297,0
156.5,1420,554,0.167,0.00001320552612,0
157,1420,555,0.167,0.00001325903006,0
157.5,1420,556,0.167,0.00001331274534,0
158,1420,557,0.168,0.00001336667242,0
158.5,1420,558,0.168,0.0000134208117,0
159,1420,559,0.168,0.00001347516352,0
159.5,1420,560,0.168,0.00001352972816,0
160,1420,561,0.168,0.00001358450581,0
160.5,1420,562,0.168,0.00001363949662,0
161,1420,563,0.169,0.00001369470064,0
161.5,1420,564,0.169,0.0000137501179,0
162,1420,565,0.169,0.0000138057483,0
162.5,1420,566,0.169,0.00001386159173,0
163,1420,567,0.169,0.00001391764796,0
163.5,1420,568,0.169,0.00001397391673,0
164,1420,569,0.169,0.0000140303977,0
164.5,1420,570,0.17,0.00001408709043,0
165,1420,571,0.17,0.00001414399444,0
165.5,1420,572,0.17,0.00001420110918,0
166,1420,573,0.17,0.00001425843401,0
166.5,1420,574,0.17,0.00001431596822,0
167,1420,575,0.17,0.00001437371105,0
167.5,1420,576,0.17,0.00001443166163,0
168,1420,577,0.171,0.00001448981905,0
168.5,1420,578,0.171,0.00001454818231,0
169,1420,579,0.171,0.00001460675034,0
169.5,1420,580,0.171,0.00001466552199,0
170,1420,581,0.171,0.00001472449604,0
170.5,1420,582,0.171,0.0000147836712,0
171,1420,582,0.171,0.0000148430461,0
171.5,1420,583,0.172,0.00001490261928,0
172,1420,584,0.172,0.00001496238924,0
172.5,1420,585,0.172,0.00001502235437,0
173,1420,586,0.172,0.00001508251299,0
173.5,1420,587,0.172,0.00001514286335,0
174,1420,588,0.172,0.00001520340363,0
174.5,1420,589,0.172,0.00001526413192,0
175,1420,590,0.173,0.00001532504624,0
175.5,1420,591,0.173,0.00001538614453,0
176,1420,592,0.173,0.00001544742464,0
176.5,1420,593,0.173,0.00001550888436,0
177,1420,593,0.173,0.0000155705214,0
177.5,1420,594,0.173,0.00001563233337,0
178,1420,595,0.173,0.00001569431784,0
178.5,1420,596,0.173,0.00001575647226,0
179,1420,597,0.174,0.00001581879402,0
179.5,1420,598,0.174,0.00001588128044,0
180,1420,599,0.174,0.00001594392875,0
180.5,1420,600,0.174,0.00001600673608,0
181,1420,600,0.174,0.00001606969953,0
181.5,1420,601,0.174,0.00001613281606,0
182,1420,602,0.174,0.00001619608261,0
182.5,1420,603,0.174,0.00001625949598,0
183,1420,604,0.174,0.00001632305295,0
183.5,1420,605,0.175,0.00001638675016,0
184,1420,606,0.175,0.00001645058422,0
184.5,1420,607,0.175,0.00001651455162,0
185,1420,607,0.175,0.00001657864881,0
185.5,1420,608,0.175,0.00001664287211,0
186,1420,609,0.175,0.0000167072178,0
186.5,1420,610,0.175,0.00001677168206,0
187,1420,611,0.175,0.000016836261,0
187.5,1420,612,0.175,0.00001690095063,0
188,1420,612,0.176,0.00001696574689,0
188.5,1420,613,0.176,0.00001703064564,0
189,1420,614,0.176,0.00001709564267,0
189.5,1420,615,0.176,0.00001716073366,0
190,1420,616,0.176,0.00001722591423,0
190.5,1420,617,0.176,0.00001729117992,0
191,1420,617,0.176,0.00001735652617,0
191.5,1420,618,0.176,0.00001742194835,0
192,1420,619,0.176,0.00001748744176,0
192.5,1420,620,0.177,0.00001755300161,0
193,1420,621,0.177,0.00001761862301,0
193.5,1420,622,0.177,0.00001768430102,0
194,1420,622,0.177,0.00001775003059,0
194.5,1420,623,0.177,0.00001781580661,0
195,1420,624,0.177,0.00001788162388,0
195.5,1420,625,0.177,0.00001794747713,0
196,1420,626,0.177,0.00001801336098,0
196.5,1420,626,0.177,0.00001807927,0
197,1420,627,0.177,0.00001814519867,0
197.5,1420,628,0.178,0.00001821114137,0
198,1420,629,0.178,0.00001827709243,0
198.5,1420,630,0.178,0.00001834304609,0
199,1420,630,0.178,0.00001840899649,0
199.5,1420,631,0.178,0.00001847493771,0
200,1420,632,0.178,0.00001854086374,0
200.5,1420,633,0.178,0.0000186067685,0
201,1420,634,0.178,0.00001867264583,0
201.5,1420,634,0.178,0.00001873848947,0
202,1420,635,0.178,0.0000188042931,0
202.5,1420,636,0.178,0.00001887005031,0
203,1420,637,0.179,0.00001893575462,0
203.5,1420,638,0.179,0.00001900139948,0
204,1420,638,0.179,0.00001906697822,0
204.5,1420,639,0.179,0.00001913248414,0
205,1420,640,0.179,0.00001919791044,0
205.5,1420,641,0.179,0.00001926325023,0
206,1420,641,0.179,0.00001932849656,0
206.5,1420,642,0.179,0.0000193936424,0
207,1420,643,0.179,0.00001945868063,0
207.5,1420,644,0.179,0.00001952360407,0
208,1420,645,0.179,0.00001958840545,0
208.5,1420,645,0.18,0.00001965307742,0
209,1420,646,0.18,0.00001971761257,0
209.5,1420,647,0.18,0.00001978200341,0
210,1420,648,0.18,0.00001984624235,0
210.5,1420,648,0.18,0.00001991032175,0
211,1420,649,0.18,0.0000199742339,0
211.5,1420,650,0.18,0.00002003797098,0
212,1420,651,0.18,0.00002010152513,0
212.5,1420,651,0.18,0.0000201648884,0
213,1420,652,0.18,0.00002022805276,0
213.5,1420,653,0.18,0.00002029101013,0
214,1420,654,0.18,0.00002035375233,0
214.5,1420,654,0.18,0.00002041627111,0
215,1420,655,0.181,0.00002047855817,0
215.5,1420,656,0.181,0.00002054060512,0
216,1420,657,0.181,0.00002060240349,0
216.5,1420,657,0.181,0.00002066394476,0
217,1420,658,0.181,0.00002072522031,0
217.5,1420,659,0.181,0.00002078622148,0
218,1420,659,0.181,0.00002084693953,0
218.5,1420,660,0.181,0.00002090736563,0
219,1420,661,0.181,0.0000209674909,0
219.5,1420,662,0.181,0.00002102730639,0
220,1420,662,0.181,0.00002108680307,0
220.5,1420,663,0.181,0.00002114597186,0
221,1420,664,0.181,0.00002120480359,0
221.5,1420,665,0.182,0.00002126328904,0
222,1420,665,0.182,0.00002132141892,0
222.5,1420,666,0.182,0.00002137918385,0
223,1420,667,0.182,0.00002143657443,0
223.5,1420,667,0.182,0.00002149358115,0
224,1420,668,0.182,0.00002155019445,0
224.5,1420,669,0.182,0.00002160640472,0
225,1420,670,0.182,0.00002166220227,0
225.5,1420,670,0.182,0.00002171757735,0
226,1420,671,0.182,0.00002177252014,0
226.5,1420,672,0.182,0.00002182702078,0
227,1420,672,0.182,0.00002188106931,0
227.5,1420,673,0.182,0.00002193465575,0
228,1420,674,0.182,0.00002198777003,0
228.5,1420,674,0.182,0.00002204040203,0
229,1420,675,0.183,0.00002209254157,0
229.5,1420,676,0.183,0.00002214417841,0
230,1420,677,0.183,0.00002219530226,0
230.5,1420,677,0.183,0.00002224590275,0
231,1420,678,0.183,0.00002229596947,0
231.5,1420,679,0.183,0.00002234549195,0
232,1420,679,0.183,0.00002239445967,0
232.5,1420,680,0.183,0.00002244286204,0
233,1420,681,0.183,0.00002249068842,0
233.5,1420,681,0.183,0.00002253792812,0
234,1420,682,0.183,0.00002258457039,0
234.5,1420,683,0.183,0.00002263060444,0
235,1420,683,0.183,0.0000226760194,0
235.5,1420,684,0.183,0.00002272080439,0
236,1420,685,0.183,0.00002276494844,0
236.5,1420,685,0.183,0.00002280844055,0
237,1420,686,0.184,0.00002285126966,0
237.5,1420,687,0.184,0.00002289342467,0
238,1420,687,0.184,0.00002293489442,0
238.5,1420,688,0.184,0.00002297566773,0
239,1420,689,0.184,0.00002301573333,0
239.5,1420,689,0.184,0.00002305507993,0
240,1420,690,0.184,0.0000230936962,0
240.5,1420,691,0.184,0.00002313157076,0
241,1420,691,0.184,0.00002316869217,0
241.5,1420,692,0.184,0.00002320504896,0
242,1420,693,0.184,0.00002324062962,0
242.5,1420,693,0.184,0.0000232754226,0
243,1420,694,0.184,0.0000233094163,0
243.5,1420,695,0.184,0.00002334259908,0
244,1420,695,0.184,0.00002337495926,0
244.5,1420,696,0.184,0.00002340648514,0
245,1420,697,0.184,0.00002343716496,0
245.5,1420,697,0.185,0.00002346698693,0
246,1420,698,0.185,0.00002349593922,0
246.5,1420,699,0.185,0.00002352400998,0
247,1420,699,0.185,0.00002355118731,0
247.5,1420,700,0.185,0.00002357745929,0
248,1420,700,0.185,0.00002360281394,0
248.5,1420,701,0.185,0.00002362723928,0
249,1420,702,0.185,0.00002365072328,0
249.5,1420,702,0.185,0.00002367325389,0
250,1420,703,0.185,0.00002369481902,0
250.5,1420,704,0.185,0.00002371540656,0
251,1420,704,0.185,0.00002373500438,0
251.5,1420,705,0.185,0.0000237536003,0
252,1420,706,0.185,0.00002377118214,0
252.5,1420,706,0.185,0.00002378773767,0
253,1420,707,0.185,0.00002380325465,0
253.5,1420,707,0.185,0.00002381772083,0
254,1420,708,0.185,0.00002383112391,0
254.5,1420,709,0.186,0.00002384345159,0
255,1420,709,0.186,0.00002385469154,0
255.5,1420,710,0.186,0.00002386483142,0
256,1420,711,0.186,0.00002387385886,0
256.5,1420,711,0.186,0.00002388176149,0
257,1420,712,0.186,0.00002388852689,0
257.5,1420,712,0.186,0.00002389414267,0
258,1420,713,0.186,0.00002389859639,0
258.5,1420,714,0.186,0.00002390187562,0
259,1420,714,0.186,0.0000239039679,0
259.5,1420,715,0.186,0.00002390486076,0
260,1420,715,0.186,0.00002390454175,0
260.5,1420,716,0.186,0.00002390299837,0
261,1420,717,0.186,0.00002390021813,0
261.5,1420,717,0.186,0.00002389618853,0
262,1420,718,0.186,0.00002389089708,0
262.5,1420,719,0.186,0.00002388433126,0
263,1420,719,0.186,0.00002387647857,0
263.5,1420,720,0.186,0.00002386732648,0
264,1420,720,0.186,0.00002385686249,0
264.5,1420,721,0.187,0.00002384507408,0
265,1420,722,0.187,0.00002383194872,0
265.5,1420,722,0.187,0.00002381747391,0
266,1420,723,0.187,0.00002380163713,0
266.5,1420,723,0.187,0.00002378442589,0
267,1420,724,0.187,0.00002376582767,0
267.5,1420,725,0.187,0.00002374582998,0
268,1420,725,0.187,0.00002372442033,0
268.5,1420,726,0.187,0.00002370158624,0
269,1420,726,0.187,0.00002367731525,0
269.5,1420,727,0.187,0.00002365159488,0
270,1420,727,0.187,0.00002362441271,0
270.5,1420,728,0.187,0.00002359575629,0
271,1420,729,0.187,0.0000235656132,0
271.5,1420,729,0.187,0.00002353397104,0
272,1420,730,0.187,0.00002350081743,0
272.5,1420,730,0.187,0.00002346613999,0
273,1420,731,0.187,0.00002342992638,0
273.5,1420,732,0.187,0.00002339216427,0
274,1420,732,0.187,0.00002335284135,0
274.5,1420,733,0.187,0.00002331194534,0
275,1420,733,0.187,0.00002326946397,0
275.5,1420,734,0.188,0.00002322538503,0
276,1420,734,0.188,0.0000231796963,0
276.5,1420,735,0.188,0.00002313238559,0
277,1420,736,0.188,0.00002308344077,0
277.5,1420,736,0.188,0.00002303284972,0
278,1420,737,0.188,0.00002298060035,0
278.5,1420,737,0.188,0.0000229266806,0
279,1420,738,0.188,0.00002287107846,0
279.5,1420,738,0.188,0.00002281378195,0
280,1420,739,0.188,0.00002275477912,0
280.5,1420,740,0.188,0.00002269405806,0
281,1420,740,0.188,0.00002263160692,0
281.5,1420,741,0.188,0.00002256741386,0
282,1420,741,0.188,0.00002250146711,0
282.5,1420,742,0.188,0.00002243375493,0
283,1420,742,0.188,0.00002236426562,0
283.5,1420,743,0.188,0.00002229298754,0
284,1420,744,0.188,0.00002221990909,0
284.5,1420,744,0.188,0.00002214501873,0
285,1420,745,0.188,0.00002206830495,0
285.5,1420,745,0.188,0.00002198975633,0
286,1420,746,0.188,0.00002190936146,0
286.5,1420,746,0.188,0.00002182710901,0
287,1420,747,0.188,0.00002174298771,0
287.5,1420,747,0.188,0.00002165698633,0
288,1420,748,0.188,0.00002156909372,0
288.5,1420,749,0.188,0.00002147929878,0
289,1420,749,0.188,0.00002138759047,0
289.5,1420,750,0.188,0.00002129395781,0
290,1420,750,0.189,0.00002119838991,0
290.5,1420,751,0.189,0.00002110087593,0
291,1420,751,0.189,0.00002100140509,0
291.5,1420,752,0.189,0.00002089996669,0
292,1420,752,0.189,0.00002079655011,0
292.5,1420,753,0.189,0.00002069114479,0
293,1420,753,0.189,0.00002058374025,0
293.5,1420,754,0.189,0.00002047432608,0
294,1420,755,0.189,0.00002036289195,0
294.5,1420,755,0.189,0.00002024942763,0
295,1420,756,0.189,0.00002013392293,0
295.5,1420,756,0.189,0.00002001636778,0
296,1420,757,0.189,0.00001989675218,0
296.5,1420,757,0.189,0.00001977506621,0
297,1420,758,0.189,0.00001965130004,0
297.5,1420,758,0.189,0.00001952544393,0
298,1420,759,0.189,0.00001939748824,0
298.5,1420,759,0.189,0.0000192674234,0
299,1420,760,0.189,0.00001913523996,0
299.5,1420,760,0.189,0.00001900092854,0
300,1420,761,0.189,0.00001886447988,0
