Repository: microphilosophy-R/TPMS-Heat-Exchanger-

# TPMS_HE_main

Integrated TPMS heat-exchanger solver package (Stage-1 + Stage-2 merged).

## Latest Progress (2026-03-17)

- Packed-bed backend now uses a canonical strategy layer in
  `models/packed_closures.py`.
- Canonical packed config fields are:
  `uncertainty_mode`, `hydraulic_model`, `htc_model`,
  `ht_enhancement_model`, and `kinetic_model`.
- Geometry structure now constrains downstream channel and packed submodel
  choices in UI, validation, and `normalize_config()`.
- `wang_wall_htc` means wall HTC only; bed conduction still follows the
  Martin-Nilles framework.
- `ergun_phi_fit` means Ergun base friction with Chapter 3 phi correction,

File: TPMS_HE_main/models/solid_data/LEAD_PURE.csv
T/K,rho/(kg/m3),cp/(J/(kg.K)),K/(W/(m.K)),alpha_thermal/(1/K),resistivity/(ohm.m)
1,11320,0.012,21,0,0
1.5,11320,0.0424,171,0,0
2,11320,0.09,275,0,0
2.5,11320,0.168,339,0,0
3,11320,0.288,369,0,0
3.5,11320,0.465,369,0,0
4,11320,0.71,345,0,0
4.5,11320,1.04,303,0,0
5,11320,1.75,329,0.000000662911865,1.38E-10
5.5,11320,2.48,323,0.000001107193189,2.24E-10
6,11320,3.33,314,0.000001544611319,3.1E-10
6.5,11320,4.29,303,0.000001975251611,3.97E-10
7,11320,5.36,288,0.000002399198652,4.83E-10
7.5,11320,6.53,272,0.000002816536256,5.69E-10
8,11320,7.79,253,0.000003227347473,6.55E-10
8.5,11320,9.15,233,0.000003631714591,7.41E-10
9,11320,10.6,211,0.000004029719146,8.28E-10
9.5,11320,12.1,176,0.000004421441918,8.61E-10
10,11320,13.7,165,0.000004806962944,0.000000001
10.5,11320,15.4,155,0.000005186361515,0.00000000115
11,11320,17.1,146,0.000005559716185,0.00000000131
11.5,11320,18.8,137,0.000005927104775,0.00000000147
12,11320,20.7,129,0.000006288604377,0.00000000165
12.5,11320,22.6,121,0.000006644291355,0.00000000183
13,11320,24.5,114,0.000006994241357,0.00000000203
13.5,11320,26.4,107,0.000007338529311,0.00000000223
14,11320,28.4,101,0.000007677229435,0.00000000244
14.5,11320,30.4,95.5,0.000008010415239,0.00000000266
15,11320,32.5,90.2,0.00000833815953,0.00000000289
15.5,11320,34.6,85.4,0.000008660534415,0.00000000313
16,11320,36.6,81,0.000008977611308,0.00000000337
16.5,11320,38.7,76.9,0.000009289460932,0.00000000362
17,11320,40.8,73.3,0.000009596153325,0.00000000388
17.5,11320,42.9,70,0.000009897757841,0.00000000415
18,11320,45,67,0.00001019434316,0.00000000442
18.5,11320,47,64.3,0.00001048597728,0.00000000471
19,11320,49.1,61.9,0.00001077272755,0.000000005
19.5,11320,51.4,60.4,0.00001105466062,0.00000000528
20,11320,53.1,58,0.00001133184252,0.0000000056
20.5,11320,54.7,55.9,0.0000116043386,0.00000000593
21,11320,56.3,53.9,0.00001187221355,0.00000000626
21.5,11320,57.9,52.2,0.00001213553144,0.0000000066
22,11320,59.4,50.8,0.00001239435566,0.00000000694
22.5,11320,60.9,49.5,0.000012648749,0.00000000729
23,11320,62.3,48.3,0.00001289877357,0.00000000765
23.5,11320,63.8,47.4,0.0000131444909,0.00000000801
24,11320,65.2,46.6,0.00001338596184,0.00000000838
24.5,11320,66.5,46,0.00001362324666,0.00000000874
25,11320,67.9,45.5,0.00001385640499,0.00000000912
25.5,11320,69.2,45.1,0.00001408549583,0.0000000095
26,11320,70.5,44.9,0.00001431057761,0.00000000988
26.5,11320,71.7,44.8,0.00001453170811,0.0000000103
27,11320,72.9,44.7,0.00001474894453,0.0000000106
27.5,11320,74.1,44.8,0.00001496234347,0.000000011
28,11320,75.3,44.9,0.00001517196093,0.0000000114
28.5,11320,76.4,45.1,0.00001537785232,0.0000000118
29,11320,77.5,45.4,0.00001558007246,0.0000000122
29.5,11320,78.6,46.3,0.00001577867559,0.0000000126
30,11320,79.6,46,0.00001597371538,0.000000013
30.5,11320,80.6,45.7,0.0000161652449,0.0000000134
31,11320,81.5,45.4,0.00001635331668,0.0000000138
31.5,11320,82.4,45.2,0.00001653798265,0.0000000141
32,11320,83.3,44.9,0.0000167192942,0.0000000145
32.5,11320,84.2,44.7,0.00001689730215,0.0000000149
33,11320,85,44.5,0.00001707205678,0.0000000153
33.5,11320,85.8,44.3,0.00001724360778,0.0000000156
34,11320,86.6,44.1,0.00001741200434,0.000000016
34.5,11320,87.4,44,0.00001757729508,0.0000000164
35,11320,88.1,43.8,0.00001773952806,0.0000000168
35.5,11320,88.8,43.7,0.00001789875085,0.0000000171
36,11320,89.5,43.6,0.00001805501045,0.0000000175
36.5,11320,90.2,43.5,0.00001820835335,0.0000000179
37,11320,90.9,43.4,0.0000183588255,0.0000000183
37.5,11320,91.5,43.3,0.00001850647234,0.0000000186
38,11320,92.1,43.2,0.00001865133879,0.000000019
38.5,11320,92.7,43.2,0.00001879346926,0.0000000194
39,11320,93.3,43.1,0.00001893290762,0.0000000198
39.5,11320,93.8,43.1,0.00001906969729,0.0000000201
40,11320,94.4,43,0.00001920388112,0.0000000205
40.5,11320,95,42.9,0.00001933550152,0.0000000209
41,11320,95.5,42.8,0.00001946460038,0.0000000212
41.5,11320,96,42.7,0.00001959121908,0.0000000216
42,11320,96.5,42.6,0.00001971539853,0.000000022
42.5,11320,97,42.5,0.00001983717917,0.0000000223
43,11320,97.5,42.4,0.00001995660093,0.0000000227
43.5,11320,98,42.4,0.00002007370328,0.0000000231
44,11320,98.4,42.3,0.0000201885252,0.0000000234
44.5,11320,98.9,42.2,0.00002030110523,0.0000000238
45,11320,99.3,42.1,0.00002041148141,0.0000000242
45.5,11320,99.7,42.1,0.00002051969134,0.0000000245
46,11320,100,42,0.00002062577215,0.0000000249
46.5,11320,101,41.9,0.0000207297605,0.0000000253
47,11320,101,41.9,0.00002083169263,0.0000000256
47.5,11320,101,41.8,0.00002093160431,0.000000026
48,11320,102,41.7,0.00002102953086,0.0000000264
48.5,11320,102,41.7,0.00002112550716,0.0000000267
49,11320,102,41.6,0.00002121956768,0.0000000271
49.5,11320,103,41.6,0.00002131174641,0.0000000274
50,11320,103,41.5,0.00002140207694,0.0000000278
50.5,11320,103,41.4,0.00002149059241,0.0000000282
51,11320,104,41.4,0.00002157732556,0.0000000285
51.5,11320,104,41.3,0.00002166230868,0.0000000289
52,11320,104,41.3,0.00002174557366,0.0000000292
52.5,11320,104,41.2,0.00002182715198,0.0000000296
53,11320,105,41.1,0.0000219070747,0.00000003
53.5,11320,105,41.1,0.00002198537245,0.0000000303
54,11320,105,41,0.0000220620755,0.0000000307
54.5,11320,106,41,0.00002213721369,0.000000031
55,11320,106,40.9,0.00002221081646,0.0000000314
55.5,11320,106,40.9,0.00002228291287,0.0000000318
56,11320,106,40.8,0.00002235353157,0.0000000321
56.5,11320,106,40.8,0.00002242270084,0.0000000325
57,11320,107,40.7,0.00002249044856,0.0000000328
57.5,11320,107,40.7,0.00002255680225,0.0000000332
58,11320,107,40.7,0.00002262178902,0.0000000336
58.5,11320,107,40.6,0.00002268543563,0.0000000339
59,11320,108,40.6,0.00002274776846,0.0000000343
59.5,11320,108,40.5,0.00002280881352,0.0000000346
60,11320,108,40.5,0.00002286859645,0.000000035
60.5,11320,108,40.5,0.00002292714254,0.0000000354
61,11320,108,40.5,0.0000229844767,0.0000000357
61.5,11320,109,40.4,0.0000230406235,0.0000000361
62,11320,109,40.4,0.00002309560716,0.0000000365
62.5,11320,109,40.4,0.00002314945153,0.0000000369
63,11320,109,40.4,0.00002320218014,0.0000000372
63.5,11320,110,40.4,0.00002325381616,0.0000000376
64,11320,110,40.4,0.00002330438241,0.000000038
64.5,11320,110,40.4,0.0000233539014,0.0000000383
65,11320,110,40.4,0.00002340239527,0.0000000387
65.5,11320,110,40.4,0.00002344988586,0.0000000391
66,11320,111,40.3,0.00002349639466,0.0000000394
66.5,11320,111,40.3,0.00002354194285,0.0000000398
67,11320,111,40.3,0.00002358655128,0.0000000402
67.5,11320,111,40.3,0.00002363024049,0.0000000406
68,11320,111,40.3,0.00002367303067,0.0000000409
68.5,11320,112,40.3,0.00002371494174,0.0000000413
69,11320,112,40.2,0.00002375599329,0.0000000417
69.5,11320,112,40.2,0.00002379620459,0.000000042
70,11320,112,40.2,0.00002383559463,0.0000000424
70.5,11320,112,40.2,0.00002387418207,0.0000000428
71,11320,112,40.1,0.00002391198531,0.0000000431
71.5,11320,112,40.1,0.00002394902241,0.0000000435
72,11320,112,40,0.00002398531117,0.0000000438
72.5,11320,113,40,0.00002402086908,0.0000000442
73,11320,113,39.9,0.00002405571336,0.0000000445
73.5,11320,113,39.9,0.00002408986092,0.0000000449
74,11320,113,39.8,0.00002412332841,0.0000000453
74.5,11320,113,39.7,0.0000241561322,0.0000000456
75,11320,113,39.7,0.00002418828837,0.000000046
75.5,11320,113,39.6,0.00002421981273,0.0000000463
76,11320,113,39.5,0.00002425072084,0.0000000467
76.5,11320,113,39.5,0.00002428102796,0.000000047
77,11320,113,39.4,0.00002431074911,0.0000000474
77.5,11320,114,39.4,0.00002433989904,0.0000000477
78,11320,114,39.3,0.00002436849223,0.0000000481
78.5,11320,114,39.2,0.00002439654292,0.0000000484
79,11320,114,39.1,0.00002442406509,0.0000000488
79.5,11320,114,39.1,0.00002445107245,0.0000000491
80,11320,114,39,0.00002447757849,0.0000000495
80.5,11320,114,38.9,0.00002450359644,0.0000000499
81,11320,114,38.9,0.00002452913929,0.0000000502
81.5,11320,114,38.8,0.00002455421978,0.0000000506
82,11320,114,38.7,0.00002457885042,0.0000000509
82.5,11320,115,38.6,0.00002460304348,0.0000000513
83,11320,115,38.5,0.000024626811,0.0000000516
83.5,11320,115,38.5,0.00002465016479,0.000000052
84,11320,115,38.4,0.00002467311644,0.0000000524
84.5,11320,115,38.3,0.00002469567729,0.0000000527
85,11320,115,38.2,0.00002471785848,0.0000000531
85.5,11320,115,38.2,0.00002473967092,0.0000000534
86,11320,115,38.1,0.00002476112531,0.0000000538
86.5,11320,115,38,0.00002478223212,0.0000000542
87,11320,115,37.9,0.00002480300163,0.0000000545
87.5,11320,116,37.9,0.00002482344388,0.0000000549
88,11320,116,37.8,0.00002484356873,0.0000000553
88.5,11320,116,37.7,0.00002486338581,0.0000000556
89,11320,116,37.6,0.00002488290457,0.000000056
89.5,11320,116,37.6,0.00002490213425,0.0000000563
90,11320,116,37.5,0.00002492108389,0.0000000567
90.5,11320,116,37.4,0.00002493976233,0.0000000571
91,11320,116,37.4,0.00002495817823,0.0000000574
91.5,11320,116,37.3,0.00002497634004,0.0000000578
92,11320,116,37.3,0.00002499425605,0.0000000582
92.5,11320,117,37.2,0.00002501193434,0.0000000585
93,11320,117,37.2,0.0000250293828,0.0000000589
93.5,11320,117,37.1,0.00002504660917,0.0000000592
94,11320,117,37,0.00002506362098,0.0000000596
94.5,11320,117,37,0.0000250804256,0.00000006
95,11320,117,36.9,0.00002509703022,0.0000000603
95.5,11320,117,36.9,0.00002511344185,0.0000000607
96,11320,117,36.8,0.00002512966736,0.0000000611
96.5,11320,117,36.8,0.00002514571341,0.0000000614
97,11320,117,36.8,0.00002516158653,0.0000000618
97.5,11320,118,36.7,0.00002517729306,0.0000000622
98,11320,118,36.7,0.00002519283919,0.0000000625
98.5,11320,118,36.6,0.00002520823096,0.0000000629
99,11320,118,36.6,0.00002522347425,0.0000000633
99.5,11320,118,36.5,0.00002523857476,0.0000000636
100,11320,118,36.5,0.00002525353808,0.000000064
100.5,11320,118,36.5,0.00002526836962,0.0000000644
101,11320,118,36.4,0.00002528307464,0.0000000647
101.5,11320,118,36.4,0.00002529765828,0.0000000651
102,11320,118,36.4,0.00002531212551,0.0000000655
102.5,11320,118,36.3,0.00002532648118,0.0000000658
103,11320,118,36.3,0.00002534072997,0.0000000662
103.5,11320,119,36.3,0.00002535487645,0.0000000665
104,11320,119,36.2,0.00002536892506,0.0000000669
104.5,11320,119,36.2,0.00002538288007,0.0000000673
105,11320,119,36.2,0.00002539674565,0.0000000676
105.5,11320,119,36.1,0.00002541052584,0.000000068
106,11320,119,36.1,0.00002542422453,0.0000000684
106.5,11320,119,36.1,0.00002543784551,0.0000000687
107,11320,119,36.1,0.00002545139242,0.0000000691
107.5,11320,119,36,0.00002546486882,0.0000000694
108,11320,119,36,0.0000254782781,0.0000000698
108.5,11320,119,36,0.00002549162357,0.0000000702
109,11320,119,36,0.00002550490841,0.0000000705
109.5,11320,119,36,0.00002551813569,0.0000000709
110,11320,119,35.9,0.00002553130835,0.0000000713
110.5,11320,120,35.9,0.00002554442926,0.0000000716
111,11320,120,35.9,0.00002555750115,0.000000072
111.5,11320,120,35.9,0.00002557052664,0.0000000723
112,11320,120,35.9,0.00002558350827,0.0000000727
112.5,11320,120,35.8,0.00002559644847,0.0000000731
113,11320,120,35.8,0.00002560934956,0.0000000734
113.5,11320,120,35.8,0.00002562221376,0.0000000738
114,11320,120,35.8,0.00002563504321,0.0000000741
114.5,11320,120,35.8,0.00002564783994,0.0000000745
115,11320,120,35.8,0.00002566060589,0.0000000749
115.5,11320,120,35.8,0.00002567334291,0.0000000752
116,11320,120,35.8,0.00002568605277,0.0000000756
116.5,11320,120,35.8,0.00002569873712,0.0000000759
117,11320,120,35.7,0.00002571139757,0.0000000763
117.5,11320,120,35.7,0.00002572403561,0.0000000767
118,11320,120,35.7,0.00002573665266,0.000000077
118.5,11320,120,35.7,0.00002574925005,0.0000000774
119,11320,120,35.7,0.00002576182905,0.0000000777
119.5,11320,120,35.7,0.00002577439083,0.0000000781
120,11320,121,35.7,0.0000257869365,0.0000000785
120.5,11320,121,35.7,0.00002579946708,0.0000000788
121,11320,121,35.7,0.00002581198353,0.0000000792
121.5,11320,121,35.7,0.00002582448675,0.0000000795
122,11320,121,35.7,0.00002583697753,0.0000000799
122.5,11320,121,35.7,0.00002584945663,0.0000000803
123,11320,121,35.7,0.00002586192474,0.0000000806
123.5,11320,121,35.7,0.00002587438246,0.000000081
124,11320,121,35.7,0.00002588683034,0.0000000813
124.5,11320,121,35.7,0.00002589926889,0.0000000817
125,11320,121,35.7,0.00002591169852,0.0000000821
125.5,11320,121,35.7,0.00002592411962,0.0000000824
126,11320,121,35.7,0.00002593653248,0.0000000828
126.5,11320,121,35.7,0.00002594893738,0.0000000831
127,11320,121,35.7,0.00002596133452,0.0000000835
127.5,11320,121,35.7,0.00002597372405,0.0000000839
128,11320,121,35.7,0.00002598610606,0.0000000842
128.5,11320,121,35.7,0.00002599848061,0.0000000846
129,11320,121,35.7,0.00002601084769,0.0000000849
129.5,11320,121,35.7,0.00002602320727,0.0000000853
130,11320,121,35.7,0.00002603555925,0.0000000857
130.5,11320,121,35.8,0.0000260479035,0.000000086
131,11320,121,35.8,0.00002606023983,0.0000000864
131.5,11320,121,35.8,0.00002607256803,0.0000000867
132,11320,121,35.8,0.00002608488784,0.0000000871
132.5,11320,121,35.8,0.00002609719894,0.0000000874
133,11320,121,35.8,0.00002610950102,0.0000000878
133.5,11320,121,35.8,0.0000261217937,0.0000000882
134,11320,121,35.8,0.00002613407656,0.0000000885
134.5,11320,121,35.8,0.00002614634916,0.0000000889
135,11320,121,35.8,0.00002615861104,0.0000000892
135.5,11320,121,35.8,0.00002617086168,0.0000000896
136,11320,122,35.9,0.00002618310056,0.00000009
136.5,11320,122,35.9,0.0000261953271,0.0000000903
137,11320,122,35.9,0.00002620754071,0.0000000907
137.5,11320,122,35.9,0.00002621974078,0.000000091
138,11320,122,35.9,0.00002623192667,0.0000000914
138.5,11320,122,35.9,0.0000262440977,0.0000000918
139,11320,122,35.9,0.00002625625319,0.0000000921
139.5,11320,122,35.9,0.00002626839243,0.0000000925
140,11320,122,36,0.00002628051469,0.0000000928
140.5,11320,122,36,0.00002629261922,0.0000000932
141,11320,122,36,0.00002630470525,0.0000000935
141.5,11320,122,36,0.00002631677199,0.0000000939
142,11320,122,36,0.00002632881864,0.0000000943
142.5,11320,122,36,0.00002634084439,0.0000000946
143,11320,122,36,0.00002635284841,0.000000095
143.5,11320,122,36.1,0.00002636482986,0.0000000953
144,11320,122,36.1,0.00002637678788,0.0000000957
144.5,11320,122,36.1,0.0000263887216,0.0000000961
145,11320,122,36.1,0.00002640063016,0.0000000964
145.5,11320,122,36.1,0.00002641251267,0.0000000968
146,11320,122,36.1,0.00002642436824,0.0000000971
146.5,11320,122,36.1,0.00002643619598,0.0000000975
147,11320,122,36.2,0.00002644799498,0.0000000978
147.5,11320,122,36.2,0.00002645976434,0.0000000982
148,11320,122,36.2,0.00002647150314,0.0000000986
148.5,11320,122,36.2,0.00002648321047,0.0000000989
149,11320,122,36.2,0.00002649488542,0.0000000993
149.5,11320,122,36.3,0.00002650652707,0.0000000996
150,11320,122,36.3,0.0000265181345,0.0000001
150.5,11320,122,36.2,0.0000265297068,0.0000001
151,11320,122,36.2,0.00002654124306,0.000000101
151.5,11320,122,36.2,0.00002655274236,0.000000101
152,11320,122,36.2,0.0000265642038,0.000000101
152.5,11320,122,36.2,0.00002657562647,0.000000102
153,11320,122,36.2,0.00002658700948,0.000000102
153.5,11320,122,36.2,0.00002659835192,0.000000102
154,11320,122,36.2,0.00002660965293,0.000000103
154.5,11320,122,36.2,0.00002662091161,0.000000103
155,11320,122,36.2,0.0000266321271,0.000000104
155.5,11320,122,36.2,0.00002664329853,0.000000104
156,11320,122,36.2,0.00002665442506,0.000000104
156.5,11320,122,36.2,0.00002666550584,0.000000105
157,11320,122,36.2,0.00002667654005,0.000000105
157.5,11320,123,36.2,0.00002668752685,0.000000105
158,11320,123,36.2,0.00002669846546,0.000000106
158.5,11320,123,36.2,0.00002670935507,0.000000106
159,11320,123,36.2,0.0000267201949,0.000000106
159.5,11320,123,36.2,0.0000267309842,0.000000107
160,11320,123,36.2,0.00002674172222,0.000000107
160.5,11320,123,36.2,0.00002675240821,0.000000107
161,11320,123,36.2,0.00002676304146,0.000000108
161.5,11320,123,36.2,0.00002677362128,0.000000108
162,11320,123,36.2,0.00002678414697,0.000000109
162.5,11320,123,36.2,0.00002679461788,0.000000109
163,11320,123,36.2,0.00002680503337,0.000000109
163.5,11320,123,36.2,0.00002681539279,0.00000011
164,11320,123,36.2,0.00002682569555,0.00000011
164.5,11320,123,36.2,0.00002683594107,0.00000011
165,11320,123,36.2,0.00002684612876,0.000000111
165.5,11320,123,36.2,0.0000268562581,0.000000111
166,11320,123,36.2,0.00002686632856,0.000000111
166.5,11320,123,36.2,0.00002687633964,0.000000112
167,11320,123,36.2,0.00002688629086,0.000000112
167.5,11320,123,36.2,0.00002689618176,0.000000113
168,11320,123,36.2,0.00002690601193,0.000000113
168.5,11320,123,36.2,0.00002691578094,0.000000113
169,11320,123,36.2,0.00002692548843,0.000000114
169.5,11320,123,36.2,0.00002693513403,0.000000114
170,11320,123,36.2,0.0000269447174,0.000000114
170.5,11320,123,36.2,0.00002695423826,0.000000115
171,11320,123,36.2,0.0000269636963,0.000000115
171.5,11320,123,36.2,0.00002697309129,0.000000115
172,11320,123,36.2,0.00002698242299,0.000000116
172.5,11320,123,36.2,0.0000269916912,0.000000116
173,11320,123,36.2,0.00002700089576,0.000000116
173.5,11320,124,36.1,0.00002701003651,0.000000117
174,11320,124,36.1,0.00002701911334,0.000000117
174.5,11320,124,36.1,0.00002702812615,0.000000118
175,11320,124,36.1,0.0000270370749,0.000000118
175.5,11320,124,36.1,0.00002704595954,0.000000118
176,11320,124,36.1,0.00002705478007,0.000000119
176.5,11320,124,36.1,0.00002706353652,0.000000119
177,11320,124,36.1,0.00002707222894,0.000000119
177.5,11320,124,36.1,0.00002708085743,0.00000012
178,11320,124,36.1,0.00002708942208,0.00000012
178.5,11320,124,36.1,0.00002709792305,0.00000012
179,11320,124,36.1,0.00002710636051,0.000000121
179.5,11320,124,36.1,0.00002711473466,0.000000121
180,11320,124,36.1,0.00002712304575,0.000000122
180.5,11320,124,36.1,0.00002713129403,0.000000122
181,11320,124,36.1,0.00002713947979,0.000000122
181.5,11320,124,36.1,0.00002714760338,0.000000123
182,11320,124,36.1,0.00002715566513,0.000000123
182.5,11320,124,36.1,0.00002716366545,0.000000123
183,11320,124,36.1,0.00002717160474,0.000000124
183.5,11320,124,36.1,0.00002717948346,0.000000124
184,11320,124,36.1,0.00002718730209,0.000000124
184.5,11320,124,36.1,0.00002719506113,0.000000125
185,11320,124,36.1,0.00002720276113,0.000000125
185.5,11320,124,36.1,0.00002721040266,0.000000126
186,11320,124,36.1,0.00002721798633,0.000000126
186.5,11320,124,36.1,0.00002722551277,0.000000126
187,11320,124,36.1,0.00002723298264,0.000000127
187.5,11320,124,36.1,0.00002724039665,0.000000127
188,11320,124,36.1,0.0000272477555,0.000000127
188.5,11320,124,36.1,0.00002725505997,0.000000128
189,11320,124,36.1,0.00002726231084,0.000000128
189.5,11320,124,36.1,0.00002726950893,0.000000128
190,11320,124,36.1,0.00002727665508,0.000000129
190.5,11320,124,36.1,0.00002728375018,0.000000129
191,11320,125,36.1,0.00002729079512,0.00000013
191.5,11320,125,36.1,0.00002729779086,0.00000013
192,11320,125,36.1,0.00002730473835,0.00000013
192.5,11320,125,36,0.00002731163859,0.000000131
193,11320,125,36,0.00002731849261,0.000000131
193.5,11320,125,36,0.00002732530146,0.000000131
194,11320,125,36,0.00002733206623,0.000000132
194.5,11320,125,36,0.00002733878803,0.000000132
195,11320,125,36,0.00002734546799,0.000000132
195.5,11320,125,36,0.00002735210729,0.000000133
196,11320,125,36,0.00002735870712,0.000000133
196.5,11320,125,36,0.00002736526871,0.000000134
197,11320,125,36,0.0000273717933,0.000000134
197.5,11320,125,36,0.00002737828218,0.000000134
198,11320,125,36,0.00002738473664,0.000000135
198.5,11320,125,36,0.00002739115802,0.000000135
199,11320,125,36,0.00002739754767,0.000000135
199.5,11320,125,36,0.00002740390698,0.000000136
200,11320,125,36,0.00002741023735,0.000000136
200.5,11320,125,36,0.00002741654021,0.000000137
201,11320,125,36,0.00002742281701,0.000000137
201.5,11320,125,36,0.00002742906924,0.000000137
202,11320,125,36,0.0000274352984,0.000000138
202.5,11320,125,36,0.00002744150601,0.000000138
203,11320,125,36,0.00002744769363,0.000000139
203.5,11320,125,36,0.00002745386281,0.000000139
204,11320,125,35.9,0.00002746001516,0.000000139
204.5,11320,125,35.9,0.00002746615228,0.00000014
205,11320,125,35.9,0.00002747227581,0.00000014
205.5,11320,125,35.9,0.0000274783874,0.00000014
206,11320,125,35.9,0.00002748448873,0.000000141
206.5,11320,125,35.9,0.00002749058148,0.000000141
207,11320,125,35.9,0.00002749666737,0.000000142
207.5,11320,125,35.9,0.00002750274812,0.000000142
208,11320,125,35.9,0.00002750882548,0.000000142
208.5,11320,125,35.9,0.00002751490122,0.000000143
209,11320,125,35.9,0.0000275209771,0.000000143
209.5,11320,125,35.9,0.00002752705492,0.000000144
210,11320,126,35.9,0.0000275331365,0.000000144
210.5,11320,126,35.9,0.00002753922365,0.000000144
211,11320,126,35.8,0.0000275453182,0.000000145
211.5,11320,126,35.8,0.00002755142202,0.000000145
212,11320,126,35.8,0.00002755753695,0.000000146
212.5,11320,126,35.8,0.00002756366488,0.000000146
213,11320,126,35.8,0.00002756980768,0.000000146
213.5,11320,126,35.8,0.00002757596724,0.000000147
214,11320,126,35.8,0.00002758214548,0.000000147
214.5,11320,126,35.8,0.0000275883443,0.000000147
215,11320,126,35.8,0.00002759456561,0.000000148
215.5,11320,126,35.8,0.00002760081135,0.000000148
216,11320,126,35.8,0.00002760708345,0.000000149
216.5,11320,126,35.8,0.00002761338384,0.000000149
217,11320,126,35.8,0.00002761971447,0.000000149
217.5,11320,126,35.8,0.00002762607728,0.00000015
218,11320,126,35.8,0.00002763247422,0.00000015
218.5,11320,126,35.7,0.00002763890724,0.000000151
219,11320,126,35.7,0.00002764537829,0.000000151
219.5,11320,126,35.7,0.00002765188933,0.000000151
220,11320,126,35.7,0.00002765844231,0.000000152
220.5,11320,126,35.7,0.00002766503918,0.000000152
221,11320,126,35.7,0.00002767168188,0.000000153
221.5,11320,126,35.7,0.00002767837237,0.000000153
222,11320,126,35.7,0.00002768511257,0.000000153
222.5,11320,126,35.7,0.00002769190444,0.000000154
223,11320,126,35.7,0.00002769874989,0.000000154
223.5,11320,126,35.7,0.00002770565085,0.000000155
224,11320,126,35.7,0.00002771260923,0.000000155
224.5,11320,126,35.7,0.00002771962695,0.000000155
225,11320,126,35.7,0.00002772670588,0.000000156
225.5,11320,126,35.7,0.00002773384793,0.000000156
226,11320,126,35.7,0.00002774105495,0.000000156
226.5,11320,126,35.6,0.00002774832882,0.000000157
227,11320,126,35.6,0.00002775567136,0.000000157
227.5,11320,126,35.6,0.00002776308442,0.000000158
228,11320,126,35.6,0.0000277705698,0.000000158
228.5,11320,126,35.6,0.0000277781293,0.000000158
229,11320,126,35.6,0.00002778576469,0.000000159
229.5,11320,126,35.6,0.00002779347774,0.000000159
230,11320,127,35.6,0.00002780127017,0.00000016
230.5,11320,127,35.6,0.00002780914371,0.00000016
231,11320,127,35.6,0.00002781710003,0.00000016
231.5,11320,127,35.6,0.00002782514081,0.000000161
232,11320,127,35.6,0.00002783326769,0.000000161
232.5,11320,127,35.6,0.00002784148228,0.000000162
233,11320,127,35.6,0.00002784978617,0.000000162
233.5,11320,127,35.6,0.0000278581809,0.000000162
234,11320,127,35.6,0.00002786666802,0.000000163
234.5,11320,127,35.6,0.000027875249,0.000000163
235,11320,127,35.6,0.00002788392531,0.000000164
235.5,11320,127,35.6,0.00002789269838,0.000000164
236,11320,127,35.6,0.0000279015696,0.000000164
236.5,11320,127,35.6,0.00002791054032,0.000000165
237,11320,127,35.5,0.00002791961186,0.000000165
237.5,11320,127,35.5,0.00002792878549,0.000000166
238,11320,127,35.5,0.00002793806244,0.000000166
238.5,11320,127,35.5,0.00002794744392,0.000000166
239,11320,127,35.5,0.00002795693106,0.000000167
239.5,11320,127,35.5,0.00002796652498,0.000000167
240,11320,127,35.5,0.00002797622673,0.000000168
240.5,11320,127,35.5,0.00002798603732,0.000000168
241,11320,127,35.5,0.00002799595771,0.000000168
241.5,11320,127,35.5,0.0000280059888,0.000000169
242,11320,127,35.5,0.00002801613147,0.000000169
242.5,11320,127,35.5,0.0000280263865,0.00000017
243,11320,127,35.5,0.00002803675466,0.00000017
243.5,11320,127,35.5,0.00002804723662,0.00000017
244,11320,127,35.5,0.00002805783304,0.000000171
244.5,11320,127,35.5,0.00002806854447,0.000000171
245,11320,127,35.5,0.00002807937143,0.000000171
245.5,11320,127,35.5,0.00002809031438,0.000000172
246,11320,127,35.5,0.0000281013737,0.000000172
246.5,11320,127,35.5,0.00002811254971,0.000000173
247,11320,127,35.5,0.00002812384267,0.000000173
247.5,11320,127,35.5,0.00002813525275,0.000000173
248,11320,127,35.5,0.00002814678008,0.000000174
248.5,11320,127,35.5,0.0000281584247,0.000000174
249,11320,127,35.5,0.00002817018657,0.000000175
249.5,11320,127,35.5,0.00002818206558,0.000000175
250,11320,128,35.5,0.00002819406156,0.000000175
250.5,11320,128,35.5,0.00002820617423,0.000000176
251,11320,128,35.5,0.00002821840326,0.000000176
251.5,11320,128,35.5,0.00002823074822,0.000000177
252,11320,128,35.5,0.0000282432086,0.000000177
252.5,11320,128,35.5,0.00002825578381,0.000000177
253,11320,128,35.5,0.00002826847316,0.000000178
253.5,11320,128,35.5,0.00002828127589,0.000000178
254,11320,128,35.6,0.00002829419113,0.000000179
254.5,11320,128,35.6,0.00002830721792,0.000000179
255,11320,128,35.6,0.00002832035523,0.000000179
255.5,11320,128,35.6,0.0000283336019,0.00000018
256,11320,128,35.6,0.00002834695669,0.00000018
256.5,11320,128,35.6,0.00002836041826,0.00000018
257,11320,128,35.6,0.00002837398518,0.000000181
257.5,11320,128,35.6,0.00002838765588,0.000000181
258,11320,128,35.6,0.00002840142872,0.000000182
258.5,11320,128,35.6,0.00002841530195,0.000000182
259,11320,128,35.6,0.00002842927369,0.000000182
259.5,11320,128,35.6,0.00002844334196,0.000000183
260,11320,128,35.6,0.00002845750467,0.000000183
260.5,11320,128,35.6,0.00002847175962,0.000000184
261,11320,128,35.6,0.00002848610449,0.000000184
261.5,11320,128,35.6,0.00002850053683,0.000000184
262,11320,128,35.6,0.00002851505409,0.000000185
262.5,11320,128,35.7,0.00002852965357,0.000000185
263,11320,128,35.7,0.00002854433247,0.000000185
263.5,11320,128,35.7,0.00002855908785,0.000000186
264,11320,128,35.7,0.00002857391666,0.000000186
264.5,11320,128,35.7,0.0000285888157,0.000000187
265,11320,128,35.7,0.00002860378164,0.000000187
265.5,11320,128,35.7,0.00002861881102,0.000000187
266,11320,128,35.7,0.00002863390024,0.000000188
266.5,11320,128,35.7,0.00002864904558,0.000000188
267,11320,128,35.7,0.00002866424314,0.000000189
267.5,11320,128,35.7,0.00002867948892,0.000000189
268,11320,128,35.7,0.00002869477874,0.000000189
268.5,11320,128,35.7,0.00002871010831,0.00000019
269,11320,128,35.7,0.00002872547315,0.00000019
269.5,11320,129,35.7,0.00002874086865,0.00000019
270,11320,129,35.7,0.00002875629006,0.000000191
270.5,11320,129,35.7,0.00002877173244,0.000000191
271,11320,129,35.7,0.00002878719072,0.000000192
271.5,11320,129,35.7,0.00002880265966,0.000000192
272,11320,129,35.7,0.00002881813386,0.000000192
272.5,11320,129,35.7,0.00002883360775,0.000000193
273,11320,129,35.7,0.00002884907561,0.000000193
273.5,11320,129,35.7,0.00002886453152,0.000000194
274,11320,129,35.7,0.00002887996942,0.000000194
274.5,11320,129,35.7,0.00002889538307,0.000000194
275,11320,129,35.7,0.00002891076603,0.000000195
275.5,11320,129,35.7,0.00002892611171,0.000000195
276,11320,129,35.7,0.00002894141333,0.000000196
276.5,11320,129,35.7,0.00002895666392,0.000000196
277,11320,129,35.7,0.00002897185634,0.000000196
277.5,11320,129,35.7,0.00002898698326,0.000000197
278,11320,129,35.7,0.00002900203714,0.000000197
278.5,11320,129,35.7,0.00002901701027,0.000000197
279,11320,129,35.7,0.00002903189474,0.000000198
279.5,11320,129,35.7,0.00002904668243,0.000000198
280,11320,129,35.7,0.00002906136505,0.000000199
280.5,11320,129,35.6,0.00002907593408,0.000000199
281,11320,129,35.6,0.0000290903808,0.000000199
281.5,11320,129,35.6,0.0000291046963,0.0000002
282,11320,129,35.6,0.00002911887144,0.0000002
282.5,11320,129,35.6,0.00002913289688,0.000000201
283,11320,129,35.6,0.00002914676307,0.000000201
283.5,11320,129,35.6,0.00002916046024,0.000000201
284,11320,129,35.6,0.00002917397839,0.000000202
284.5,11320,129,35.6,0.00002918730731,0.000000202
285,11320,129,35.6,0.00002920043656,0.000000202
285.5,11320,129,35.6,0.00002921335548,0.000000203
286,11320,129,35.6,0.00002922605318,0.000000203
286.5,11320,129,35.5,0.00002923851852,0.000000204
287,11320,129,35.5,0.00002925074016,0.000000204
287.5,11320,129,35.5,0.00002926270649,0.000000204
288,11320,129,35.5,0.00002927440568,0.000000205
288.5,11320,129,35.5,0.00002928582564,0.000000205
289,11320,129,35.5,0.00002929695406,0.000000206
289.5,11320,130,35.5,0.00002930777836,0.000000206
290,11320,130,35.4,0.00002931828572,0.000000206
290.5,11320,130,35.4,0.00002932846307,0.000000207
291,11320,130,35.4,0.00002933829707,0.000000207
291.5,11320,130,35.4,0.00002934777414,0.000000207
292,11320,130,35.4,0.00002935688043,0.000000208
292.5,11320,130,35.4,0.00002936560182,0.000000208
293,11320,130,35.3,0.00002937392393,0.000000209
293.5,11320,130,35.3,0.00002938183212,0.000000209
294,11320,130,35.3,0.00002938931146,0.000000209
294.5,11320,130,35.3,0.00002939634675,0.00000021
295,11320,130,35.3,0.00002940292252,0.00000021
295.5,11320,130,35.2,0.00002940902302,0.000000211
296,11320,130,35.2,0.00002941463221,0.000000211
296.5,11320,130,35.2,0.00002941973376,0.000000211
297,11320,130,35.2,0.00002942431106,0.000000212
297.5,11320,130,35.1,0.0000294283472,0.000000212
298,11320,130,35.1,0.00002943182499,0.000000212
298.5,11320,130,35.1,0.00002943472693,0.000000213
299,11320,130,35.1,0.00002943703522,0.000000213
299.5,11320,130,35,0.00002943873176,0.000000214
300,11320,130,35,0.00002943979814,0.000000214
