Repository: microphilosophy-R/TPMS-Heat-Exchanger-

# TPMS_HE_main

Integrated TPMS heat-exchanger solver package (Stage-1 + Stage-2 merged).

## Latest Progress (2026-03-17)

- Packed-bed backend now uses a canonical strategy layer in
  `models/packed_closures.py`.
- Canonical packed config fields are:
  `uncertainty_mode`, `hydraulic_model`, `htc_model`,
  `ht_enhancement_model`, and `kinetic_model`.
- Geometry structure now constrains downstream channel and packed submodel
  choices in UI, validation, and `normalize_config()`.
- `wang_wall_htc` means wall HTC only; bed conduction still follows the
  Martin-Nilles framework.
- `ergun_phi_fit` means Ergun base friction with Chapter 3 phi correction,

File: TPMS_HE_main/models/solid_data/SAPPHIRE_PURE.csv
T/K,rho/(kg/m3),cp/(J/(kg.K)),K/(W/(m.K)),alpha_thermal/(1/K),resistivity/(ohm.m)
1,3890,0.0000093,2.7,0,0
1.5,3890,-0.0000221,7.24,0,0
2,3890,0.000074,17.2,0,0
2.5,3890,0.000376,32.6,0,0
3,3890,0.000962,53.3,0,0
3.5,3890,0.00191,79.4,0,0
4,3890,0.0033,111,0,0
4.5,3890,0.00521,148,0,0
5,3890,0.00796,192,0,0
5.5,3890,0.0113,240,0,0
6,3890,0.0154,294,0,0
6.5,3890,0.0203,353,0,0
7,3890,0.0262,417,0,0
7.5,3890,0.0329,486,0,0
8,3890,0.0406,560,0,0
8.5,3890,0.0495,638,0,0
9,3890,0.0594,721,0,0
9.5,3890,0.0718,803,0,0
10,3890,0.083,900,0,0
10.5,3890,0.0954,1000,0,0
11,3890,0.109,1110,0,0
11.5,3890,0.124,1220,0,0
12,3890,0.141,1330,0,0
12.5,3890,0.159,1450,0,0
13,3890,0.179,1570,0,0
13.5,3890,0.201,1690,0,0
14,3890,0.225,1820,0,0
14.5,3890,0.25,1940,0,0
15,3890,0.278,2070,0,0
15.5,3890,0.308,2210,0,0
16,3890,0.341,2340,0,0
16.5,3890,0.375,2470,0,0
17,3890,0.413,2610,0,0
17.5,3890,0.452,2750,0,0
18,3890,0.495,2880,0,0
18.5,3890,0.54,3020,0,0
19,3890,0.589,3160,0,0
19.5,3890,0.642,3300,0,0
20,3890,0.694,3430,9.868896326E-09,0
20.5,3890,0.749,3560,2.338811681E-08,0
21,3890,0.808,3690,3.687625925E-08,0
21.5,3890,0.87,3820,5.033338304E-08,0
22,3890,0.935,3940,6.375954754E-08,0
22.5,3890,1,4070,7.715481213E-08,0
23,3890,1.08,4190,9.051923621E-08,0
23.5,3890,1.15,4310,0.0000001038528791,0
24,3890,1.24,4430,0.0000001171558003,0
24.5,3890,1.32,4550,0.0000001304280591,0
25,3890,1.41,4660,0.0000001436697149,0
25.5,3890,1.51,4770,0.000000156880827,0
26,3890,1.6,4880,0.000000170061455,0
26.5,3890,1.71,4980,0.000000183211658,0
27,3890,1.82,5080,0.0000001963314956,0
27.5,3890,1.93,5180,0.000000209421027,0
28,3890,2.05,5270,0.0000002224803118,0
28.5,3890,2.17,5360,0.0000002355094092,0
29,3890,2.3,5450,0.0000002485083786,0
29.5,3890,2.44,5540,0.0000002614772794,0
30,3890,2.58,5600,0.0000002744161711,0
30.5,3890,2.72,5650,0.0000002873251129,0
31,3890,2.87,5700,0.0000003002041642,0
31.5,3890,3.03,5740,0.0000003130533845,0
32,3890,3.19,5770,0.0000003258728331,0
32.5,3890,3.36,5800,0.0000003386625694,0
33,3890,3.53,5830,0.0000003514226528,0
33.5,3890,3.71,5850,0.0000003641531426,0
34,3890,3.9,5870,0.0000003768540983,0
34.5,3890,4.1,5890,0.0000003895255791,0
35,3890,4.3,5900,0.0000004021676446,0
35.5,3890,4.51,5900,0.000000414780354,0
36,3890,4.73,5910,0.0000004273637668,0
36.5,3890,4.96,5910,0.0000004399179423,0
37,3890,5.19,5900,0.0000004524429399,0
37.5,3890,5.44,5890,0.000000464938819,0
38,3890,5.69,5880,0.0000004774056389,0
38.5,3890,5.94,5870,0.0000004898434592,0
39,3890,6.21,5850,0.000000502252339,0
39.5,3890,6.49,5820,0.0000005146323379,0
40,3890,6.78,5800,0.0000005269835151,0
40.5,3890,7.07,5780,0.0000005393059301,0
41,3890,7.38,5750,0.0000005515996423,0
41.5,3890,7.69,5720,0.0000005638647109,0
42,3890,8.02,5690,0.0000005761011955,0
42.5,3890,8.35,5650,0.0000005883091554,0
43,3890,8.7,5620,0.0000006004886499,0
43.5,3890,9.05,5580,0.0000006126397385,0
44,3890,9.41,5530,0.0000006247624805,0
44.5,3890,9.79,5490,0.0000006368569354,0
45,3890,10.2,5440,0.0000006489231624,0
45.5,3890,10.6,5390,0.0000006609612209,0
46,3890,11,5330,0.0000006729711704,0
46.5,3890,11.4,5270,0.0000006849530703,0
47,3890,11.8,5210,0.0000006969069798,0
47.5,3890,12.3,5150,0.0000007088329584,0
48,3890,12.7,5090,0.0000007207310655,0
48.5,3890,13.2,5020,0.0000007326013604,0
49,3890,13.6,4950,0.0000007444439026,0
49.5,3890,14.1,4890,0.0000007562587513,0
50,3890,14.6,4800,0.000000768045966,0
50.5,3890,15.1,4710,0.0000007798056061,0
51,3890,15.7,4620,0.000000791537731,0
51.5,3890,16.2,4520,0.0000008032423999,0
52,3890,16.8,4430,0.0000008149196724,0
52.5,3890,17.3,4330,0.0000008265696077,0
53,3890,17.9,4230,0.0000008381922653,0
53.5,3890,18.5,4130,0.0000008497877045,0
54,3890,19.1,4030,0.0000008613559848,0
54.5,3890,19.7,3930,0.0000008728971654,0
55,3890,20.3,3830,0.0000008844113059,0
55.5,3890,21,3720,0.0000008958984655,0
56,3890,21.6,3620,0.0000009073587036,0
56.5,3890,22.3,3510,0.0000009187920796,0
57,3890,23,3410,0.000000930198653,0
57.5,3890,23.6,3310,0.000000941578483,0
58,3890,24.3,3200,0.0000009529316291,0
58.5,3890,25.1,3100,0.0000009642581506,0
59,3890,25.8,3000,0.0000009755581069,0
59.5,3890,26.5,2890,0.0000009868315574,0
60,3890,27.3,2800,0.0000009980785615,0
60.5,3890,28,2710,0.000001009299179,0
61,3890,28.8,2630,0.000001020493468,0
61.5,3890,29.6,2540,0.000001031661489,0
62,3890,30.4,2460,0.000001042803301,0
62.5,3890,31.2,2380,0.000001053918964,0
63,3890,32,2300,0.000001065008536,0
63.5,3890,32.9,2230,0.000001076072078,0
64,3890,33.7,2150,0.000001087109649,0
64.5,3890,34.6,2080,0.000001098121307,0
65,3890,35.5,2010,0.000001109107113,0
65.5,3890,36.4,1940,0.000001120067125,0
66,3890,37.3,1870,0.000001131001404,0
66.5,3890,38.2,1800,0.000001141910008,0
67,3890,39.1,1740,0.000001152792997,0
67.5,3890,40.1,1680,0.00000116365043,0
68,3890,41,1620,0.000001174482367,0
68.5,3890,42,1560,0.000001185288867,0
69,3890,42.9,1500,0.00000119606999,0
69.5,3890,43.9,1440,0.000001206825794,0
70,3890,44.9,1400,0.000001217556339,0
70.5,3890,46,1360,0.000001228261685,0
71,3890,47,1320,0.000001238941891,0
71.5,3890,48,1280,0.000001249597016,0
72,3890,49.1,1250,0.00000126022712,0
72.5,3890,50.2,1220,0.000001270832262,0
73,3890,51.2,1190,0.000001281412501,0
73.5,3890,52.3,1160,0.000001291967897,0
74,3890,53.4,1130,0.00000130249851,0
74.5,3890,54.5,1100,0.000001313004398,0
75,3890,55.7,1080,0.000001323485621,0
75.5,3890,56.8,1060,0.000001333942238,0
76,3890,58,1030,0.000001344374309,0
76.5,3890,59.1,1010,0.000001354781893,0
77,3890,60.3,995,0.00000136516505,0
77.5,3890,61.5,977,0.000001375523838,0
78,3890,62.7,960,0.000001385858318,0
78.5,3890,63.9,944,0.000001396168548,0
79,3890,65.1,929,0.000001406454588,0
79.5,3890,66.4,918,0.000001416716498,0
80,3890,67.6,900,0.000001426954337,0
80.5,3890,68.9,882,0.000001437168163,0
81,3890,70.2,865,0.000001447358037,0
81.5,3890,71.5,849,0.000001457524018,0
82,3890,72.8,833,0.000001467666166,0
82.5,3890,74.1,817,0.000001477784539,0
83,3890,75.4,802,0.000001487879197,0
83.5,3890,76.8,788,0.000001497950199,0
84,3890,78.1,773,0.000001507997606,0
84.5,3890,79.5,760,0.000001518021475,0
85,3890,80.8,746,0.000001528021867,0
85.5,3890,82.2,733,0.000001537998841,0
86,3890,83.6,721,0.000001547952456,0
86.5,3890,85,708,0.000001557882772,0
87,3890,86.4,696,0.000001567789848,0
87.5,3890,87.8,685,0.000001577673744,0
88,3890,89.3,673,0.000001587534518,0
88.5,3890,90.7,662,0.000001597372231,0
89,3890,92.2,651,0.000001607186941,0
89.5,3890,93.6,642,0.000001616978708,0
90,3890,95.1,630,0.000001626747591,0
90.5,3890,96.5,618,0.000001636493651,0
91,3890,98,607,0.000001646216945,0
91.5,3890,99.5,596,0.000001655917534,0
92,3890,101,585,0.000001665595477,0
92.5,3890,103,574,0.000001675250833,0
93,3890,104,563,0.000001684883661,0
93.5,3890,106,553,0.000001694494022,0
94,3890,107,542,0.000001704081974,0
94.5,3890,109,532,0.000001713647577,0
95,3890,110,522,0.00000172319089,0
95.5,3890,112,512,0.000001732711972,0
96,3890,113,502,0.000001742210884,0
96.5,3890,115,493,0.000001751687683,0
97,3890,116,483,0.000001761142431,0
97.5,3890,118,474,0.000001770575185,0
98,3890,120,465,0.000001779986006,0
98.5,3890,121,456,0.000001789374953,0
99,3890,123,447,0.000001798742084,0
99.5,3890,124,438,0.000001808087461,0
100,3890,126,430,0.000001817411141,0
100.5,3890,128,422,0.000001826713185,0
101,3890,129,414,0.000001835993651,0
101.5,3890,131,406,0.0000018452526,0
102,3890,133,398,0.00000185449009,0
102.5,3890,134,390,0.000001863706181,0
103,3890,136,382,0.000001872900932,0
103.5,3890,138,375,0.000001882074403,0
104,3890,139,368,0.000001891226652,0
104.5,3890,141,361,0.00000190035774,0
105,3890,143,354,0.000001909467726,0
105.5,3890,144,347,0.000001918556669,0
106,3890,146,340,0.000001927624628,0
106.5,3890,148,334,0.000001936671664,0
107,3890,149,327,0.000001945697834,0
107.5,3890,151,321,0.0000019547032,0
108,3890,153,315,0.000001963687819,0
108.5,3890,155,309,0.000001972651752,0
109,3890,156,303,0.000001981595057,0
109.5,3890,158,297,0.000001990517795,0
110,3890,160,291,0.000001999420024,0
110.5,3890,162,286,0.000002008301804,0
111,3890,163,280,0.000002017163194,0
111.5,3890,165,275,0.000002026004254,0
112,3890,167,270,0.000002034825044,0
112.5,3890,169,265,0.000002043625621,0
113,3890,171,260,0.000002052406047,0
113.5,3890,172,255,0.000002061166379,0
114,3890,174,251,0.000002069906678,0
114.5,3890,176,246,0.000002078627004,0
115,3890,178,242,0.000002087327414,0
115.5,3890,180,237,0.000002096007969,0
116,3890,181,233,0.000002104668729,0
116.5,3890,183,229,0.000002113309751,0
117,3890,185,225,0.000002121931097,0
117.5,3890,187,221,0.000002130532825,0
118,3890,189,217,0.000002139114995,0
118.5,3890,191,214,0.000002147677665,0
119,3890,193,210,0.000002156220896,0
119.5,3890,194,207,0.000002164744747,0
120,3890,196,203,0.000002173249277,0
120.5,3890,198,200,0.000002181734545,0
121,3890,200,197,0.000002190200611,0
121.5,3890,202,194,0.000002198647535,0
122,3890,204,191,0.000002207075375,0
122.5,3890,206,188,0.000002215484191,0
123,3890,208,185,0.000002223874043,0
123.5,3890,209,183,0.000002232244989,0
124,3890,211,180,0.00000224059709,0
124.5,3890,213,178,0.000002248930404,0
125,3890,215,175,0.000002257244991,0
125.5,3890,217,173,0.00000226554091,0
126,3890,219,171,0.000002273818222,0
126.5,3890,221,169,0.000002282076984,0
127,3890,223,166,0.000002290317256,0
127.5,3890,225,164,0.000002298539099,0
128,3890,227,163,0.000002306742571,0
128.5,3890,229,161,0.000002314927731,0
129,3890,231,159,0.000002323094639,0
129.5,3890,233,157,0.000002331243355,0
130,3890,234,156,0.000002339373937,0
130.5,3890,236,154,0.000002347486446,0
131,3890,238,153,0.00000235558094,0
131.5,3890,240,152,0.000002363657478,0
132,3890,242,150,0.000002371716122,0
132.5,3890,244,149,0.000002379756928,0
133,3890,246,148,0.000002387779958,0
133.5,3890,248,147,0.00000239578527,0
134,3890,250,146,0.000002403772924,0
134.5,3890,252,145,0.000002411742979,0
135,3890,254,144,0.000002419695495,0
135.5,3890,256,143,0.00000242763053,0
136,3890,258,142,0.000002435548145,0
136.5,3890,260,142,0.000002443448398,0
137,3890,262,141,0.00000245133135,0
137.5,3890,264,140,0.000002459197059,0
138,3890,266,140,0.000002467045585,0
138.5,3890,268,139,0.000002474876987,0
139,3890,270,139,0.000002482691324,0
139.5,3890,272,139,0.000002490488657,0
140,3890,274,138,0.000002498269043,0
140.5,3890,276,138,0.000002506032544,0
141,3890,278,138,0.000002513779217,0
141.5,3890,280,137,0.000002521509123,0
142,3890,282,137,0.000002529222321,0
142.5,3890,284,137,0.00000253691887,0
143,3890,286,137,0.00000254459883,0
143.5,3890,288,137,0.00000255226226,0
144,3890,290,137,0.000002559909219,0
144.5,3890,292,137,0.000002567539767,0
145,3890,294,137,0.000002575153963,0
145.5,3890,296,137,0.000002582751866,0
146,3890,298,138,0.000002590333537,0
146.5,3890,300,138,0.000002597899033,0
147,3890,302,138,0.000002605448415,0
147.5,3890,304,138,0.000002612981743,0
148,3890,306,139,0.000002620499074,0
148.5,3890,308,139,0.00000262800047,0
149,3890,310,139,0.000002635485988,0
149.5,3890,312,141,0.00000264295569,0
150,3890,314,140,0.000002650409633,0
150.5,3890,316,139,0.000002657847877,0
151,3890,318,137,0.000002665270482,0
151.5,3890,320,136,0.000002672677507,0
152,3890,322,134,0.000002680069012,0
152.5,3890,323,133,0.000002687445055,0
153,3890,325,132,0.000002694805697,0
153.5,3890,327,130,0.000002702150996,0
154,3890,329,129,0.000002709481012,0
154.5,3890,331,128,0.000002716795805,0
155,3890,333,126,0.000002724095433,0
155.5,3890,335,125,0.000002731379956,0
156,3890,337,124,0.000002738649434,0
156.5,3890,339,123,0.000002745903925,0
157,3890,341,122,0.00000275314349,0
157.5,3890,343,120,0.000002760368188,0
158,3890,345,119,0.000002767578077,0
158.5,3890,347,118,0.000002774773218,0
159,3890,349,117,0.00000278195367,0
159.5,3890,351,116,0.000002789119491,0
160,3890,352,115,0.000002796270743,0
160.5,3890,354,114,0.000002803407483,0
161,3890,356,113,0.000002810529771,0
161.5,3890,358,112,0.000002817637667,0
162,3890,360,111,0.000002824731231,0
162.5,3890,362,110,0.00000283181052,0
163,3890,364,109,0.000002838875595,0
163.5,3890,366,108,0.000002845926516,0
164,3890,368,107,0.000002852963341,0
164.5,3890,370,106,0.00000285998613,0
165,3890,372,105,0.000002866994942,0
165.5,3890,374,104,0.000002873989837,0
166,3890,376,104,0.000002880970874,0
166.5,3890,377,103,0.000002887938113,0
167,3890,379,102,0.000002894891612,0
167.5,3890,381,101,0.000002901831432,0
168,3890,383,100,0.000002908757631,0
168.5,3890,385,99.6,0.000002915670269,0
169,3890,387,98.8,0.000002922569406,0
169.5,3890,389,98.1,0.0000029294551,0
170,3890,391,97.4,0.000002936327411,0
170.5,3890,393,96.7,0.000002943186399,0
171,3890,395,96,0.000002950032123,0
171.5,3890,397,95.3,0.000002956864642,0
172,3890,398,94.6,0.000002963684015,0
172.5,3890,400,94,0.000002970490303,0
173,3890,402,93.3,0.000002977283564,0
173.5,3890,404,92.7,0.000002984063857,0
174,3890,406,92.1,0.000002990831243,0
174.5,3890,408,91.5,0.000002997585781,0
175,3890,410,90.9,0.000003004327529,0
175.5,3890,412,90.4,0.000003011056548,0
176,3890,414,89.8,0.000003017772896,0
176.5,3890,416,89.3,0.000003024476633,0
177,3890,417,88.7,0.000003031167819,0
177.5,3890,419,88.2,0.000003037846512,0
178,3890,421,87.7,0.000003044512773,0
178.5,3890,423,87.2,0.00000305116666,0
179,3890,425,86.8,0.000003057808234,0
179.5,3890,427,86.3,0.000003064437552,0
180,3890,429,85.8,0.000003071054676,0
180.5,3890,431,85.4,0.000003077659663,0
181,3890,432,85,0.000003084252574,0
181.5,3890,434,84.5,0.000003090833467,0
182,3890,436,84.1,0.000003097402403,0
182.5,3890,438,83.7,0.000003103959441,0
183,3890,440,83.3,0.000003110504639,0
183.5,3890,442,83,0.000003117038058,0
184,3890,444,82.6,0.000003123559757,0
184.5,3890,445,82.2,0.000003130069794,0
185,3890,447,81.9,0.000003136568231,0
185.5,3890,449,81.5,0.000003143055125,0
186,3890,451,81.2,0.000003149530536,0
186.5,3890,453,80.9,0.000003155994524,0
187,3890,455,80.6,0.000003162447148,0
187.5,3890,457,80.3,0.000003168888467,0
188,3890,458,80,0.000003175318542,0
188.5,3890,460,79.7,0.00000318173743,0
189,3890,462,79.4,0.000003188145192,0
189.5,3890,464,79.1,0.000003194541887,0
190,3890,466,78.9,0.000003200927574,0
190.5,3890,468,78.6,0.000003207302312,0
191,3890,469,78.4,0.000003213666162,0
191.5,3890,471,78.1,0.000003220019182,0
192,3890,473,77.9,0.000003226361433,0
192.5,3890,475,77.7,0.000003232692972,0
193,3890,477,77.5,0.00000323901386,0
193.5,3890,479,77.2,0.000003245324156,0
194,3890,480,77,0.000003251623919,0
194.5,3890,482,76.8,0.000003257913209,0
195,3890,484,76.6,0.000003264192084,0
195.5,3890,486,76.5,0.000003270460606,0
196,3890,488,76.3,0.000003276718832,0
196.5,3890,489,76.1,0.000003282966823,0
197,3890,491,75.9,0.000003289204637,0
197.5,3890,493,75.8,0.000003295432334,0
198,3890,495,75.6,0.000003301649974,0
198.5,3890,496,75.4,0.000003307857615,0
199,3890,498,75.3,0.000003314055317,0
199.5,3890,500,75.4,0.00000332024314,0
200,3890,502,75,0.000003326421143,0
200.5,3890,504,74.6,0.000003332589385,0
201,3890,505,74.2,0.000003338747926,0
201.5,3890,507,73.7,0.000003344896824,0
202,3890,509,73.3,0.000003351036141,0
202.5,3890,511,72.9,0.000003357165934,0
203,3890,512,72.5,0.000003363286263,0
203.5,3890,514,72.1,0.000003369397187,0
204,3890,516,71.7,0.000003375498767,0
204.5,3890,517,71.3,0.000003381591061,0
205,3890,519,70.9,0.000003387674129,0
205.5,3890,521,70.6,0.000003393748029,0
206,3890,523,70.2,0.000003399812822,0
206.5,3890,524,69.8,0.000003405868567,0
207,3890,526,69.4,0.000003411915323,0
207.5,3890,528,69,0.00000341795315,0
208,3890,529,68.7,0.000003423982107,0
208.5,3890,531,68.3,0.000003430002253,0
209,3890,533,68,0.000003436013648,0
209.5,3890,534,67.6,0.000003442016351,0
210,3890,536,67.3,0.000003448010421,0
210.5,3890,538,66.9,0.000003453995918,0
211,3890,540,66.6,0.000003459972902,0
211.5,3890,541,66.2,0.000003465941431,0
212,3890,543,65.9,0.000003471901565,0
212.5,3890,545,65.6,0.000003477853364,0
213,3890,546,65.2,0.000003483796886,0
213.5,3890,548,64.9,0.000003489732191,0
214,3890,549,64.6,0.000003495659339,0
214.5,3890,551,64.3,0.000003501578389,0
215,3890,553,63.9,0.0000035074894,0
215.5,3890,554,63.6,0.000003513392432,0
216,3890,556,63.3,0.000003519287544,0
216.5,3890,558,63,0.000003525174795,0
217,3890,559,62.7,0.000003531054245,0
217.5,3890,561,62.4,0.000003536925953,0
218,3890,563,62.1,0.000003542789979,0
218.5,3890,564,61.8,0.000003548646382,0
219,3890,566,61.6,0.000003554495221,0
219.5,3890,567,61.3,0.000003560336556,0
220,3890,569,61,0.000003566170446,0
220.5,3890,571,60.7,0.00000357199695,0
221,3890,572,60.5,0.000003577816128,0
221.5,3890,574,60.2,0.00000358362804,0
222,3890,575,59.9,0.000003589432743,0
222.5,3890,577,59.7,0.000003595230299,0
223,3890,579,59.4,0.000003601020767,0
223.5,3890,580,59.1,0.000003606804205,0
224,3890,582,58.9,0.000003612580673,0
224.5,3890,583,58.6,0.000003618350231,0
225,3890,585,58.4,0.000003624112937,0
225.5,3890,586,58.2,0.000003629868852,0
226,3890,588,57.9,0.000003635618034,0
226.5,3890,590,57.7,0.000003641360544,0
227,3890,591,57.4,0.00000364709644,0
227.5,3890,593,57.2,0.000003652825781,0
228,3890,594,57,0.000003658548628,0
228.5,3890,596,56.8,0.000003664265039,0
229,3890,597,56.5,0.000003669975075,0
229.5,3890,599,56.3,0.000003675678793,0
230,3890,600,56.1,0.000003681376254,0
230.5,3890,602,55.9,0.000003687067518,0
231,3890,603,55.7,0.000003692752642,0
231.5,3890,605,55.5,0.000003698431688,0
232,3890,606,55.3,0.000003704104714,0
232.5,3890,608,55.1,0.000003709771779,0
233,3890,609,54.9,0.000003715432943,0
233.5,3890,611,54.7,0.000003721088266,0
234,3890,612,54.5,0.000003726737806,0
234.5,3890,614,54.3,0.000003732381623,0
235,3890,615,54.1,0.000003738019777,0
235.5,3890,617,54,0.000003743652327,0
236,3890,618,53.8,0.000003749279332,0
236.5,3890,620,53.6,0.000003754900851,0
237,3890,621,53.4,0.000003760516945,0
237.5,3890,622,53.3,0.000003766127672,0
238,3890,624,53.1,0.000003771733091,0
238.5,3890,625,53,0.000003777333263,0
239,3890,627,52.8,0.000003782928246,0
239.5,3890,628,52.6,0.0000037885181,0
240,3890,630,52.5,0.000003794102885,0
240.5,3890,631,52.3,0.000003799682659,0
241,3890,632,52.2,0.000003805257482,0
241.5,3890,634,52,0.000003810827414,0
242,3890,635,51.9,0.000003816392513,0
242.5,3890,637,51.8,0.000003821952839,0
243,3890,638,51.6,0.000003827508452,0
243.5,3890,639,51.5,0.000003833059411,0
244,3890,641,51.4,0.000003838605776,0
244.5,3890,642,51.2,0.000003844147604,0
245,3890,644,51.1,0.000003849684957,0
245.5,3890,645,51,0.000003855217894,0
246,3890,646,50.9,0.000003860746473,0
246.5,3890,648,50.7,0.000003866270755,0
247,3890,649,50.6,0.000003871790798,0
247.5,3890,650,50.5,0.000003877306662,0
248,3890,652,50.4,0.000003882818406,0
248.5,3890,653,50.3,0.00000388832609,0
249,3890,654,50.2,0.000003893829773,0
249.5,3890,656,50.1,0.000003899329515,0
250,3890,657,50,0.000003904825375,0
250.5,3890,658,49.9,0.000003910317411,0
251,3890,659,49.9,0.000003915805685,0
251.5,3890,661,49.8,0.000003921290254,0
252,3890,662,49.7,0.000003926771179,0
252.5,3890,663,49.7,0.000003932248519,0
253,3890,664,49.6,0.000003937722332,0
253.5,3890,666,49.5,0.00000394319268,0
254,3890,667,49.5,0.00000394865962,0
254.5,3890,668,49.4,0.000003954123212,0
255,3890,669,49.4,0.000003959583516,0
255.5,3890,670,49.3,0.000003965040591,0
256,3890,671,49.3,0.000003970494497,0
256.5,3890,673,49.2,0.000003975945292,0
257,3890,674,49.1,0.000003981393036,0
257.5,3890,675,49.1,0.00000398683779,0
258,3890,676,49.1,0.000003992279611,0
258.5,3890,677,49,0.000003997718559,0
259,3890,679,49,0.000004003154694,0
259.5,3890,680,48.9,0.000004008588075,0
260,3890,681,48.9,0.000004014018761,0
260.5,3890,682,48.8,0.000004019446813,0
261,3890,683,48.8,0.000004024872288,0
261.5,3890,685,48.8,0.000004030295248,0
262,3890,686,48.7,0.00000403571575,0
262.5,3890,687,48.7,0.000004041133854,0
263,3890,688,48.6,0.000004046549621,0
263.5,3890,689,48.6,0.000004051963108,0
264,3890,690,48.6,0.000004057374376,0
264.5,3890,692,48.5,0.000004062783483,0
265,3890,693,48.5,0.00000406819049,0
265.5,3890,694,48.5,0.000004073595456,0
266,3890,695,48.4,0.00000407899844,0
266.5,3890,696,48.4,0.000004084399501,0
267,3890,697,48.4,0.000004089798699,0
267.5,3890,699,48.3,0.000004095196092,0
268,3890,700,48.3,0.000004100591742,0
268.5,3890,701,48.3,0.000004105985706,0
269,3890,702,48.2,0.000004111378045,0
269.5,3890,703,48.2,0.000004116768817,0
270,3890,704,48.2,0.000004122158083,0
270.5,3890,706,48.1,0.000004127545901,0
271,3890,707,48.1,0.00000413293233,0
271.5,3890,708,48.1,0.000004138317431,0
272,3890,709,48.1,0.000004143701263,0
272.5,3890,710,48,0.000004149083884,0
273,3890,711,48,0.000004154465355,0
273.5,3890,713,48,0.000004159845734,0
274,3890,714,47.9,0.000004165225081,0
274.5,3890,715,47.9,0.000004170603456,0
275,3890,716,47.9,0.000004175980918,0
275.5,3890,717,47.8,0.000004181357526,0
276,3890,718,47.8,0.00000418673334,0
276.5,3890,720,47.8,0.000004192108419,0
277,3890,721,47.8,0.000004197482822,0
277.5,3890,722,47.7,0.000004202856608,0
278,3890,723,47.7,0.000004208229838,0
278.5,3890,724,47.7,0.00000421360257,0
279,3890,726,47.6,0.000004218974865,0
279.5,3890,727,47.6,0.00000422434678,0
280,3890,728,47.5,0.000004229718376,0
280.5,3890,729,47.5,0.000004235089713,0
281,3890,730,47.5,0.000004240460848,0
281.5,3890,732,47.4,0.000004245831843,0
282,3890,733,47.4,0.000004251202755,0
282.5,3890,734,47.4,0.000004256573645,0
283,3890,735,47.3,0.000004261944572,0
283.5,3890,736,47.3,0.000004267315595,0
284,3890,738,47.2,0.000004272686774,0
284.5,3890,739,47.2,0.000004278058169,0
285,3890,740,47.1,0.000004283429837,0
285.5,3890,741,47.1,0.000004288801839,0
286,3890,743,47,0.000004294174235,0
286.5,3890,744,47,0.000004299547083,0
287,3890,745,46.9,0.000004304920443,0
287.5,3890,746,46.9,0.000004310294374,0
288,3890,748,46.8,0.000004315668937,0
288.5,3890,749,46.8,0.000004321044189,0
289,3890,750,46.7,0.00000432642019,0
289.5,3890,751,46.7,0.000004331797001,0
290,3890,753,46.6,0.00000433717468,0
290.5,3890,754,46.5,0.000004342553286,0
291,3890,755,46.5,0.00000434793288,0
291.5,3890,756,46.4,0.000004353313519,0
292,3890,758,46.4,0.000004358695265,0
292.5,3890,759,46.3,0.000004364078176,0
293,3890,760,46.2,0.000004369462311,0
293.5,3890,761,46.1,0.00000437484773,0
294,3890,763,46.1,0.000004380234492,0
294.5,3890,764,46,0.000004385622657,0
295,3890,765,45.9,0.000004391012284,0
295.5,3890,767,45.8,0.000004396403433,0
296,3890,768,45.7,0.000004401796162,0
296.5,3890,769,45.7,0.000004407190532,0
297,3890,771,45.6,0.000004412586601,0
297.5,3890,772,45.5,0.000004417984429,0
298,3890,773,45.4,0.000004423384075,0
298.5,3890,775,45.3,0.000004428785599,0
299,3890,776,45.2,0.00000443418906,0
299.5,3890,777,45.1,0.000004439594517,0
300,3890,779,45,0.000004445002031,0

File: TPMS_HE_main/models/solid_data/STAINLESS_STEEL_304L.csv
T/K,rho/(kg/m3),cp/(J/(kg.K)),K/(W/(m.K)),alpha_thermal/(1/K),resistivity/(ohm.m)
1,7900,0.464,0.042,0,0.00000049
1.5,7900,0.697,0.0726,0,0.00000049
2,7900,0.931,0.103,0,0.00000049
2.5,7900,1.17,0.133,0,0.00000049
3,7900,1.4,0.164,0,0.00000049
3.5,7900,1.64,0.195,0,0.00000049
4,7900,1.88,0.227,0,0.00000049
4.5,7900,2.12,0.26,0,0.00000049
5,7900,2.37,0.3,6.422529369E-09,0.00000049
5.5,7900,2.61,0.34,1.738845979E-08,0.00000049
6,7900,2.86,0.381,2.911266405E-08,0.00000049
6.5,7900,3.12,0.425,4.158768918E-08,0.00000049
7,7900,3.37,0.47,5.480610907E-08,0.00000049
7.5,7900,3.64,0.516,6.876052449E-08,0.00000049
8,7900,3.9,0.565,8.344356308E-08,0.00000049
8.5,7900,4.17,0.614,9.884787937E-08,0.00000049
9,7900,4.45,0.665,0.0000001149661548,0.00000049
9.5,7900,4.75,0.719,0.0000001317910975,0.00000049
10,7900,5.02,0.77,0.0000001493154428,0.00000049
10.5,7900,5.29,0.822,0.0000001675319525,0.00000049
11,7900,5.57,0.875,0.0000001864334157,0.00000049
11.5,7900,5.86,0.929,0.0000002060126481,0.00000049
12,7900,6.15,0.983,0.0000002262624923,0.00000049
12.5,7900,6.45,1.04,0.0000002471758179,0.00000049
13,7900,6.76,1.09,0.0000002687455212,0.00000049
13.5,7900,7.08,1.15,0.0000002909645256,0.00000049
14,7900,7.42,1.21,0.0000003138257811,0.00000049
14.5,7900,7.76,1.27,0.0000003373222648,0.00000049
15,7900,8.12,1.33,0.0000003614469805,0.00000049
15.5,7900,8.49,1.39,0.0000003861929591,0.00000049
16,7900,8.88,1.45,0.0000004115532582,0.000000491
16.5,7900,9.28,1.51,0.0000004375209623,0.000000491
17,7900,9.69,1.57,0.0000004640891827,0.000000491
17.5,7900,10.1,1.63,0.0000004912510579,0.000000491
18,7900,10.6,1.69,0.0000005189997528,0.000000491
18.5,7900,11.1,1.76,0.0000005473284596,0.000000491
19,7900,11.5,1.82,0.000000576230397,0.000000491
19.5,7900,12,1.89,0.000000605698811,0.000000491
20,7900,12.6,1.95,0.000000635726974,0.000000491
20.5,7900,13.2,2.01,0.0000006663081857,0.000000491
21,7900,13.8,2.08,0.0000006974357725,0.000000491
21.5,7900,14.5,2.14,0.0000007291030875,0.000000491
22,7900,15.1,2.21,0.000000761303511,0.000000492
22.5,7900,15.8,2.28,0.0000007940304499,0.000000492
23,7900,16.5,2.34,0.0000008272773381,0.000000492
23.5,7900,17.3,2.41,0.0000008610376365,0.000000492
24,7900,18,2.48,0.0000008953048326,0.000000492
24.5,7900,18.8,2.54,0.000000930072441,0.000000493
25,7900,19.6,2.61,0.000000965334003,0.000000493
25.5,7900,20.5,2.68,0.000001001083087,0.000000493
26,7900,21.4,2.75,0.000001037313288,0.000000493
26.5,7900,22.2,2.82,0.000001074018228,0.000000493
27,7900,23.2,2.88,0.000001111191556,0.000000494
27.5,7900,24.1,2.95,0.000001148826948,0.000000494
28,7900,25.1,3.02,0.000001186918106,0.000000494
28.5,7900,26.1,3.09,0.00000122545876,0.000000494
29,7900,27.1,3.16,0.000001264442666,0.000000495
29.5,7900,28.2,3.23,0.000001303863608,0.000000495
30,7900,29.3,3.3,0.000001343715396,0.000000495
30.5,7900,30.4,3.37,0.000001383991866,0.000000495
31,7900,31.6,3.44,0.000001424686882,0.000000495
31.5,7900,32.8,3.52,0.000001465794337,0.000000496
32,7900,34,3.59,0.000001507308146,0.000000496
32.5,7900,35.2,3.66,0.000001549222254,0.000000496
33,7900,36.5,3.73,0.000001591530633,0.000000496
33.5,7900,37.8,3.8,0.000001634227282,0.000000497
34,7900,39.2,3.87,0.000001677306225,0.000000497
34.5,7900,40.6,3.94,0.000001720761514,0.000000497
35,7900,42,4.02,0.000001764587228,0.000000497
35.5,7900,43.4,4.09,0.000001808777473,0.000000498
36,7900,44.9,4.16,0.000001853326382,0.000000498
36.5,7900,46.4,4.23,0.000001898228114,0.000000498
37,7900,47.9,4.3,0.000001943476855,0.000000498
37.5,7900,49.5,4.36,0.000001989066819,0.000000499
38,7900,51.1,4.43,0.000002034992246,0.000000499
38.5,7900,52.7,4.5,0.000002081247403,0.000000499
39,7900,54.4,4.57,0.000002127826583,0.000000499
39.5,7900,55.8,4.64,0.000002174724108,0.0000005
40,7900,57.8,4.7,0.000002221934325,0.0000005
40.5,7900,59.8,4.76,0.000002269451609,0.0000005
41,7900,61.9,4.82,0.000002317270361,0.000000501
41.5,7900,63.9,4.88,0.000002365385009,0.000000501
42,7900,66,4.94,0.000002413790009,0.000000501
42.5,7900,68.2,5,0.000002462479842,0.000000501
43,7900,70.3,5.05,0.000002511449017,0.000000502
43.5,7900,72.4,5.11,0.000002560692071,0.000000502
44,7900,74.6,5.16,0.000002610203565,0.000000502
44.5,7900,76.8,5.22,0.00000265997809,0.000000502
45,7900,78.9,5.28,0.000002710010261,0.000000503
45.5,7900,81.1,5.33,0.000002760294722,0.000000503
46,7900,83.3,5.38,0.000002810826143,0.000000503
46.5,7900,85.4,5.44,0.000002861599221,0.000000503
47,7900,87.6,5.49,0.00000291260868,0.000000504
47.5,7900,89.7,5.54,0.00000296384927,0.000000504
48,7900,91.8,5.59,0.00000301531577,0.000000504
48.5,7900,93.9,5.65,0.000003067002984,0.000000504
49,7900,96,5.7,0.000003118905742,0.000000505
49.5,7900,98.4,5.75,0.000003171018905,0.000000505
50,7900,100,5.8,0.000003223337356,0.000000505
50.5,7900,102,5.85,0.000003275856007,0.000000505
51,7900,103,5.91,0.000003328569798,0.000000505
51.5,7900,104,5.96,0.000003381473694,0.000000506
52,7900,106,6.01,0.000003434562688,0.000000506
52.5,7900,107,6.06,0.000003487831799,0.000000506
53,7900,109,6.12,0.000003541276074,0.000000506
53.5,7900,110,6.17,0.000003594890586,0.000000506
54,7900,111,6.22,0.000003648670435,0.000000507
54.5,7900,113,6.27,0.000003702610749,0.000000507
55,7900,114,6.32,0.00000375670668,0.000000507
55.5,7900,116,6.37,0.00000381095341,0.000000507
56,7900,117,6.42,0.000003865346146,0.000000508
56.5,7900,118,6.47,0.000003919880123,0.000000508
57,7900,120,6.52,0.000003974550603,0.000000508
57.5,7900,121,6.56,0.000004029352873,0.000000508
58,7900,122,6.61,0.000004084282249,0.000000509
58.5,7900,124,6.66,0.000004139334072,0.000000509
59,7900,125,6.71,0.000004194503712,0.000000509
59.5,7900,126,6.76,0.000004249786565,0.00000051
60,7900,128,6.8,0.000004305178052,0.00000051
60.5,7900,130,6.84,0.000004360673623,0.00000051
61,7900,132,6.89,0.000004416268756,0.000000511
61.5,7900,134,6.93,0.000004471958952,0.000000511
62,7900,136,6.97,0.000004527739743,0.000000512
62.5,7900,138,7.02,0.000004583606685,0.000000512
63,7900,139,7.06,0.000004639555362,0.000000513
63.5,7900,141,7.1,0.000004695581384,0.000000513
64,7900,143,7.14,0.00000475168039,0.000000514
64.5,7900,145,7.18,0.000004807848045,0.000000514
65,7900,147,7.22,0.000004864080038,0.000000515
65.5,7900,149,7.26,0.000004920372089,0.000000515
66,7900,151,7.3,0.000004976719943,0.000000516
66.5,7900,153,7.34,0.000005033119371,0.000000516
67,7900,155,7.38,0.000005089566173,0.000000517
67.5,7900,157,7.42,0.000005146056174,0.000000517
68,7900,159,7.45,0.000005202585228,0.000000518
68.5,7900,161,7.49,0.000005259149212,0.000000518
69,7900,163,7.53,0.000005315744035,0.000000519
69.5,7900,165,7.56,0.000005372365629,0.000000519
70,7900,167,7.6,0.000005429009953,0.00000052
70.5,7900,169,7.64,0.000005485672997,0.000000521
71,7900,170,7.67,0.000005542350772,0.000000521
71.5,7900,172,7.71,0.00000559903932,0.000000522
72,7900,173,7.74,0.000005655734708,0.000000522
72.5,7900,175,7.78,0.000005712433032,0.000000523
73,7900,176,7.81,0.000005824348248,0.000000523
73.5,7900,178,7.84,0.000005889628763,0.000000524
74,7900,179,7.88,0.000005954831721,0.000000524
74.5,7900,181,7.91,0.000006019950373,0.000000525
75,7900,182,7.94,0.000006084978061,0.000000525
75.5,7900,184,7.98,0.000006149908219,0.000000526
76,7900,185,8.01,0.000006214734377,0.000000526
76.5,7900,187,8.04,0.000006279450152,0.000000527
77,7900,188,8.07,0.000006344049258,0.000000527
77.5,7900,190,8.1,0.000006408525496,0.000000528
78,7900,191,8.14,0.00000647287276,0.000000528
78.5,7900,193,8.17,0.000006537085033,0.000000529
79,7900,194,8.2,0.000006601156389,0.000000529
79.5,7900,195,8.23,0.00000666508099,0.00000053
80,7900,197,8.26,0.000006728853089,0.00000053
80.5,7900,199,8.29,0.000006792467026,0.00000053
81,7900,200,8.32,0.000006855917229,0.000000531
81.5,7900,202,8.35,0.000006919198214,0.000000531
82,7900,204,8.38,0.000006982304586,0.000000532
82.5,7900,206,8.42,0.000007045231034,0.000000532
83,7900,207,8.45,0.000007107972336,0.000000533
83.5,7900,209,8.48,0.000007170523353,0.000000533
84,7900,211,8.51,0.000007232879034,0.000000533
84.5,7900,212,8.54,0.000007295034412,0.000000534
85,7900,214,8.57,0.000007356984605,0.000000534
85.5,7900,216,8.6,0.000007418724815,0.000000535
86,7900,217,8.63,0.000007480250328,0.000000535
86.5,7900,219,8.66,0.000007541556513,0.000000535
87,7900,221,8.69,0.000007602638823,0.000000536
87.5,7900,222,8.72,0.000007663492791,0.000000536
88,7900,224,8.74,0.000007724114035,0.000000537
88.5,7900,225,8.77,0.000007784498253,0.000000537
89,7900,227,8.8,0.000007844641224,0.000000537
89.5,7900,229,8.83,0.000007904538808,0.000000538
90,7900,230,8.86,0.000007964186947,0.000000538
90.5,7900,231,8.89,0.000008023581659,0.000000538
91,7900,232,8.92,0.000008082719046,0.000000539
91.5,7900,234,8.94,0.000008141595285,0.000000539
92,7900,235,8.97,0.000008200206635,0.000000539
92.5,7900,236,9,0.00000825854943,0.00000054
93,7900,237,9.03,0.000008316620083,0.00000054
93.5,7900,238,9.06,0.000008374415086,0.000000541
94,7900,239,9.08,0.000008431931006,0.000000541
94.5,7900,240,9.11,0.000008489164485,0.000000541
95,7900,241,9.14,0.000008546112245,0.000000542
95.5,7900,242,9.16,0.000008602771079,0.000000542
96,7900,243,9.19,0.000008659137858,0.000000542
96.5,7900,244,9.22,0.000008715209527,0.000000543
97,7900,245,9.24,0.000008770983106,0.000000543
97.5,7900,246,9.27,0.000008826455686,0.000000543
98,7900,247,9.3,0.000008881624435,0.000000544
98.5,7900,248,9.32,0.000008936486591,0.000000544
99,7900,248,9.35,0.000008991039467,0.000000544
99.5,7900,249,9.37,0.000009045280445,0.000000545
100,7900,250,9.4,0.000009099206982,0.000000545
100.5,7900,251,9.43,0.000009152816603,0.000000545
101,7900,252,9.45,0.000009206106906,0.000000546
101.5,7900,253,9.48,0.000009259075559,0.000000546
102,7900,254,9.5,0.000009311720298,0.000000547
102.5,7900,255,9.53,0.000009364038932,0.000000547
103,7900,256,9.55,0.000009416029335,0.000000548
103.5,7900,257,9.58,0.000009467689453,0.000000548
104,7900,258,9.6,0.000009519017298,0.000000548
104.5,7900,259,9.63,0.000009570010949,0.000000549
105,7900,260,9.65,0.000009620668556,0.000000549
105.5,7900,261,9.68,0.000009670988332,0.00000055
106,7900,262,9.7,0.000009720968558,0.00000055
106.5,7900,263,9.73,0.000009770607581,0.000000551
107,7900,264,9.75,0.000009819903814,0.000000551
107.5,7900,265,9.78,0.000009868855733,0.000000552
108,7900,266,9.8,0.000009917461881,0.000000552
108.5,7900,267,9.82,0.000009965720864,0.000000553
109,7900,268,9.85,0.00001001363135,0.000000553
109.5,7900,269,9.87,0.00001006119208,0.000000554
110,7900,270,9.9,0.00001010840184,0.000000554
110.5,7900,271,9.92,0.0000101552595,0.000000555
111,7900,272,9.94,0.00001020176397,0.000000555
111.5,7900,273,9.97,0.00001024791424,0.000000556
112,7900,274,9.99,0.00001029370935,0.000000556
112.5,7900,275,10,0.00001033914841,0.000000557
113,7900,276,10,0.00001038423058,0.000000557
113.5,7900,277,10.1,0.00001042895509,0.000000558
114,7900,278,10.1,0.00001047332121,0.000000558
114.5,7900,279,10.1,0.0000105173283,0.000000559
115,7900,280,10.1,0.00001056097576,0.000000559
115.5,7900,281,10.2,0.00001060426303,0.00000056
116,7900,282,10.2,0.00001064718966,0.00000056
116.5,7900,283,10.2,0.0000106897552,0.000000561
117,7900,284,10.2,0.00001073195929,0.000000561
117.5,7900,285,10.2,0.00001077380161,0.000000562
118,7900,286,10.3,0.00001081528192,0.000000562
118.5,7900,287,10.3,0.00001085640002,0.000000563
119,7900,288,10.3,0.00001089715574,0.000000563
119.5,7900,289,10.3,0.00001093754902,0.000000564
120,7900,290,10.4,0.00001097757981,0.000000565
120.5,7900,291,10.4,0.00001101724812,0.000000565
121,7900,292,10.4,0.00001105655403,0.000000566
121.5,7900,293,10.4,0.00001109549766,0.000000566
122,7900,294,10.4,0.0000111340792,0.000000567
122.5,7900,295,10.5,0.00001117229886,0.000000567
123,7900,296,10.5,0.00001121015693,0.000000568
123.5,7900,297,10.5,0.00001124765374,0.000000569
124,7900,298,10.5,0.00001128478967,0.000000569
124.5,7900,299,10.5,0.00001132156515,0.00000057
125,7900,300,10.6,0.00001135798067,0.00000057
125.5,7900,301,10.6,0.00001139403675,0.000000571
126,7900,302,10.6,0.00001142973399,0.000000571
126.5,7900,303,10.6,0.000011465073,0.000000572
127,7900,304,10.7,0.00001150005447,0.000000573
127.5,7900,305,10.7,0.00001153467912,0.000000573
128,7900,306,10.7,0.00001156894772,0.000000574
128.5,7900,307,10.7,0.00001160286109,0.000000574
129,7900,308,10.7,0.0000116364201,0.000000575
129.5,7900,309,10.8,0.00001166962567,0.000000576
130,7900,310,10.8,0.00001170247874,0.000000576
130.5,7900,311,10.8,0.00001173498032,0.000000577
131,7900,312,10.8,0.00001176713146,0.000000577
131.5,7900,313,10.8,0.00001179893324,0.000000578
132,7900,314,10.9,0.00001183038681,0.000000578
132.5,7900,314,10.9,0.00001186149335,0.000000579
133,7900,315,10.9,0.00001189225407,0.00000058
133.5,7900,316,10.9,0.00001192267023,0.00000058
134,7900,317,10.9,0.00001195274316,0.000000581
134.5,7900,318,11,0.00001198247418,0.000000581
135,7900,319,11,0.0000120118647,0.000000582
135.5,7900,320,11,0.00001204091613,0.000000583
136,7900,321,11,0.00001206962996,0.000000583
136.5,7900,322,11,0.00001209800769,0.000000584
137,7900,323,11,0.00001212605087,0.000000584
137.5,7900,324,11.1,0.00001215376109,0.000000585
138,7900,325,11.1,0.00001218113998,0.000000586
138.5,7900,326,11.1,0.0000122081892,0.000000586
139,7900,327,11.1,0.00001223491046,0.000000587
139.5,7900,328,11.1,0.00001226130549,0.000000587
140,7900,329,11.2,0.00001228737607,0.000000588
140.5,7900,330,11.2,0.00001231312402,0.000000589
141,7900,331,11.2,0.00001233855119,0.000000589
141.5,7900,332,11.2,0.00001236365946,0.00000059
142,7900,332,11.2,0.00001238845075,0.00000059
142.5,7900,333,11.3,0.00001241292701,0.000000591
143,7900,334,11.3,0.00001243709025,0.000000592
143.5,7900,335,11.3,0.00001246094247,0.000000592
144,7900,336,11.3,0.00001248448574,0.000000593
144.5,7900,337,11.3,0.00001250772214,0.000000593
145,7900,338,11.3,0.0000125306538,0.000000594
145.5,7900,339,11.4,0.00001255328287,0.000000595
146,7900,340,11.4,0.00001257561154,0.000000595
146.5,7900,341,11.4,0.00001259764202,0.000000596
147,7900,342,11.4,0.00001261937657,0.000000596
147.5,7900,343,11.4,0.00001264081745,0.000000597
148,7900,343,11.5,0.00001266196699,0.000000598
148.5,7900,344,11.5,0.0000126828275,0.000000598
149,7900,345,11.5,0.00001270340137,0.000000599
149.5,7900,346,11.5,0.00001272369099,0.0000006
150,7900,347,11.5,0.00001274369878,0.0000006
150.5,7900,348,11.5,0.00001276342719,0.0000006
151,7900,349,11.6,0.0000127828787,0.000000601
151.5,7900,350,11.6,0.00001280205581,0.000000601
152,7900,351,11.6,0.00001282096107,0.000000602
152.5,7900,351,11.6,0.00001283959701,0.000000602
153,7900,352,11.6,0.00001285796624,0.000000603
153.5,7900,353,11.6,0.00001287607135,0.000000603
154,7900,354,11.7,0.00001289391498,0.000000604
154.5,7900,355,11.7,0.00001291149978,0.000000604
155,7900,356,11.7,0.00001292882845,0.000000604
155.5,7900,357,11.7,0.00001294590368,0.000000605
156,7900,357,11.7,0.0000129627282,0.000000605
156.5,7900,358,11.7,0.00001297930475,0.000000606
157,7900,359,11.8,0.00001299563612,0.000000606
157.5,7900,360,11.8,0.0000130117251,0.000000607
158,7900,361,11.8,0.0000130275745,0.000000607
158.5,7900,362,11.8,0.00001304318716,0.000000607
159,7900,363,11.8,0.00001305856593,0.000000608
159.5,7900,363,11.8,0.00001307371369,0.000000608
160,7900,364,11.9,0.00001308863333,0.000000609
160.5,7900,365,11.9,0.00001310332778,0.000000609
161,7900,366,11.9,0.00001311779996,0.00000061
161.5,7900,367,11.9,0.00001313205283,0.00000061
162,7900,368,11.9,0.00001314608935,0.00000061
162.5,7900,368,11.9,0.00001315991251,0.000000611
163,7900,369,12,0.00001317352531,0.000000611
163.5,7900,370,12,0.00001318693078,0.000000612
164,7900,371,12,0.00001320013195,0.000000612
164.5,7900,372,12,0.00001321313187,0.000000612
165,7900,372,12,0.00001322593361,0.000000613
165.5,7900,373,12,0.00001323854026,0.000000613
166,7900,374,12.1,0.00001325095489,0.000000614
166.5,7900,375,12.1,0.00001326318063,0.000000614
167,7900,376,12.1,0.00001327522061,0.000000615
167.5,7900,376,12.1,0.00001328707794,0.000000615
168,7900,377,12.1,0.00001329875579,0.000000615
168.5,7900,378,12.1,0.00001331025731,0.000000616
169,7900,379,12.1,0.00001332158567,0.000000616
169.5,7900,380,12.2,0.00001333274407,0.000000617
170,7900,380,12.2,0.00001334373569,0.000000617
170.5,7900,381,12.2,0.00001335456373,0.000000617
171,7900,382,12.2,0.00001336523142,0.000000618
171.5,7900,383,12.2,0.00001337574197,0.000000618
172,7900,383,12.2,0.00001338609862,0.000000619
172.5,7900,384,12.3,0.00001339630462,0.000000619
173,7900,385,12.3,0.0000134063632,0.000000619
173.5,7900,386,12.3,0.00001341627764,0.00000062
174,7900,386,12.3,0.00001342605119,0.00000062
174.5,7900,387,12.3,0.00001343568712,0.000000621
175,7900,388,12.3,0.00001344518872,0.000000621
175.5,7900,389,12.3,0.00001345455927,0.000000621
176,7900,389,12.4,0.00001346380205,0.000000622
176.5,7900,390,12.4,0.00001347292037,0.000000622
177,7900,391,12.4,0.00001348191752,0.000000623
177.5,7900,391,12.4,0.00001349079681,0.000000623
178,7900,392,12.4,0.00001349956155,0.000000623
178.5,7900,393,12.4,0.00001350821504,0.000000624
179,7900,394,12.4,0.00001351676061,0.000000624
179.5,7900,394,12.5,0.00001352520156,0.000000624
180,7900,395,12.5,0.00001353354123,0.000000625
180.5,7900,396,12.5,0.00001354178292,0.000000625
181,7900,396,12.5,0.00001354992996,0.000000626
181.5,7900,397,12.5,0.00001355798567,0.000000626
182,7900,398,12.5,0.00001356595338,0.000000626
182.5,7900,398,12.5,0.00001357383642,0.000000627
183,7900,399,12.6,0.00001358163809,0.000000627
183.5,7900,400,12.6,0.00001358936173,0.000000628
184,7900,400,12.6,0.00001359701065,0.000000628
184.5,7900,401,12.6,0.00001360458817,0.000000628
185,7900,402,12.6,0.00001361209762,0.000000629
185.5,7900,402,12.6,0.0000136195423,0.000000629
186,7900,403,12.6,0.00001362692552,0.000000629
186.5,7900,404,12.7,0.00001363425059,0.00000063
187,7900,404,12.7,0.00001364152082,0.00000063
187.5,7900,405,12.7,0.0000136487395,0.000000631
188,7900,405,12.7,0.00001365590992,0.000000631
188.5,7900,406,12.7,0.00001366303538,0.000000631
189,7900,407,12.7,0.00001367011916,0.000000632
189.5,7900,407,12.7,0.00001367716453,0.000000632
190,7900,408,12.7,0.00001368417477,0.000000632
190.5,7900,408,12.8,0.00001369115314,0.000000633
191,7900,409,12.8,0.00001369810288,0.000000633
191.5,7900,410,12.8,0.00001370502726,0.000000634
192,7900,410,12.8,0.00001371192952,0.000000634
192.5,7900,411,12.8,0.00001371881287,0.000000634
193,7900,411,12.8,0.00001372568055,0.000000635
193.5,7900,412,12.8,0.00001373253576,0.000000635
194,7900,413,12.8,0.00001373938171,0.000000635
194.5,7900,413,12.9,0.00001374622159,0.000000636
195,7900,414,12.9,0.00001375305857,0.000000636
195.5,7900,414,12.9,0.00001375989584,0.000000637
196,7900,415,12.9,0.00001376673654,0.000000637
196.5,7900,415,12.9,0.00001377358383,0.000000637
197,7900,416,12.9,0.00001378044082,0.000000638
197.5,7900,416,12.9,0.00001378731065,0.000000638
198,7900,417,13,0.00001379419642,0.000000638
198.5,7900,417,13,0.00001380110122,0.000000639
199,7900,418,13,0.00001380802813,0.000000639
199.5,7900,419,13,0.00001381498021,0.00000064
200,7900,419,13,0.00001382196051,0.00000064
200.5,7900,419,13,0.00001382897206,0.00000064
201,7900,420,13,0.00001383601788,0.000000641
201.5,7900,420,13,0.00001384310096,0.000000641
202,7900,420,13,0.00001385022429,0.000000642
202.5,7900,421,13.1,0.00001385739083,0.000000642
203,7900,421,13.1,0.00001386460353,0.000000642
203.5,7900,422,13.1,0.00001387186532,0.000000643
204,7900,422,13.1,0.0000138791791,0.000000643
204.5,7900,422,13.1,0.00001388654778,0.000000644
205,7900,423,13.1,0.00001389397421,0.000000644
205.5,7900,423,13.1,0.00001390146125,0.000000644
206,7900,423,13.1,0.00001390901173,0.000000645
206.5,7900,424,13.2,0.00001391662847,0.000000645
207,7900,424,13.2,0.00001392431424,0.000000645
207.5,7900,424,13.2,0.00001393207181,0.000000646
208,7900,424,13.2,0.00001393990393,0.000000646
208.5,7900,425,13.2,0.00001394781333,0.000000647
209,7900,425,13.2,0.00001395580269,0.000000647
209.5,7900,425,13.2,0.0000139638747,0.000000647
210,7900,426,13.2,0.000013972032,0.000000648
210.5,7900,426,13.2,0.00001398027723,0.000000648
211,7900,426,13.3,0.00001398861297,0.000000649
211.5,7900,426,13.3,0.00001399704182,0.000000649
212,7900,427,13.3,0.00001400556632,0.000000649
212.5,7900,427,13.3,0.000014014189,0.00000065
213,7900,427,13.3,0.00001402291234,0.00000065
213.5,7900,428,13.3,0.00001403173884,0.000000651
214,7900,428,13.3,0.00001404067092,0.000000651
214.5,7900,428,13.3,0.00001404971101,0.000000651
215,7900,428,13.4,0.00001405886149,0.000000652
215.5,7900,429,13.4,0.00001406812473,0.000000652
216,7900,429,13.4,0.00001407750304,0.000000653
216.5,7900,429,13.4,0.00001408699874,0.000000653
217,7900,429,13.4,0.00001409661409,0.000000653
217.5,7900,429,13.4,0.00001410635133,0.000000654
218,7900,430,13.4,0.00001411621267,0.000000654
218.5,7900,430,13.4,0.00001412620029,0.000000654
219,7900,430,13.4,0.00001413631634,0.000000655
219.5,7900,430,13.5,0.00001414656292,0.000000655
220,7900,431,13.5,0.00001415694212,0.000000656
220.5,7900,431,13.5,0.00001416745599,0.000000656
221,7900,431,13.5,0.00001417810653,0.000000656
221.5,7900,431,13.5,0.00001418889574,0.000000657
222,7900,431,13.5,0.00001419982555,0.000000657
222.5,7900,432,13.5,0.00001421089788,0.000000658
223,7900,432,13.5,0.00001422211461,0.000000658
223.5,7900,432,13.5,0.00001423347757,0.000000658
224,7900,432,13.5,0.00001424498857,0.000000659
224.5,7900,432,13.6,0.00001425664937,0.000000659
225,7900,432,13.6,0.00001426846171,0.00000066
225.5,7900,433,13.6,0.00001428042728,0.00000066
226,7900,433,13.6,0.00001429254773,0.00000066
226.5,7900,433,13.6,0.00001430482469,0.000000661
227,7900,433,13.6,0.00001431725973,0.000000661
227.5,7900,433,13.6,0.00001432985438,0.000000662
228,7900,434,13.6,0.00001434261016,0.000000662
228.5,7900,434,13.6,0.00001435552851,0.000000662
229,7900,434,13.7,0.00001436861087,0.000000663
229.5,7900,434,13.7,0.0000143818586,0.000000663
230,7900,434,13.7,0.00001439527304,0.000000664
230.5,7900,434,13.7,0.00001440885549,0.000000664
231,7900,434,13.7,0.00001442260721,0.000000664
231.5,7900,435,13.7,0.00001443652939,0.000000665
232,7900,435,13.7,0.00001445062321,0.000000665
232.5,7900,435,13.7,0.0000144648898,0.000000666
233,7900,435,13.7,0.00001447933023,0.000000666
233.5,7900,435,13.7,0.00001449394554,0.000000666
234,7900,435,13.8,0.00001450873672,0.000000667
234.5,7900,435,13.8,0.00001452370471,0.000000667
235,7900,436,13.8,0.00001453885041,0.000000668
235.5,7900,436,13.8,0.00001455417469,0.000000668
236,7900,436,13.8,0.00001456967834,0.000000668
236.5,7900,436,13.8,0.00001458536212,0.000000669
237,7900,436,13.8,0.00001460122676,0.000000669
237.5,7900,436,13.8,0.0000146172729,0.00000067
238,7900,436,13.8,0.00001463350118,0.00000067
238.5,7900,436,13.8,0.00001464991215,0.00000067
239,7900,437,13.9,0.00001466650634,0.000000671
239.5,7900,437,13.9,0.00001468328422,0.000000671
240,7900,437,13.9,0.0000147002462,0.000000672
240.5,7900,437,13.9,0.00001471739266,0.000000672
241,7900,437,13.9,0.00001473472391,0.000000673
241.5,7900,437,13.9,0.00001475224022,0.000000673
242,7900,437,13.9,0.0000147699418,0.000000673
242.5,7900,437,13.9,0.00001478782881,0.000000674
243,7900,438,13.9,0.00001480590137,0.000000674
243.5,7900,438,13.9,0.00001482415954,0.000000675
244,7900,438,14,0.00001484260331,0.000000675
244.5,7900,438,14,0.00001486123264,0.000000675
245,7900,438,14,0.00001488004742,0.000000676
245.5,7900,438,14,0.0000148990475,0.000000676
246,7900,438,14,0.00001491823265,0.000000677
246.5,7900,438,14,0.0000149376026,0.000000677
247,7900,438,14,0.00001495715704,0.000000677
247.5,7900,438,14,0.00001497689557,0.000000678
248,7900,439,14,0.00001499681776,0.000000678
248.5,7900,439,14,0.00001501692312,0.000000679
249,7900,439,14.1,0.00001503721107,0.000000679
249.5,7900,439,14.1,0.00001505768102,0.00000068
250,7900,439,14.1,0.00001507833229,0.00000068
250.5,7900,439,14.1,0.00001509916414,0.00000068
251,7900,439,14.1,0.00001512017579,0.000000681
251.5,7900,439,14.1,0.00001514136639,0.000000681
252,7900,439,14.1,0.00001516273502,0.000000682
252.5,7900,439,14.1,0.00001518428071,0.000000682
253,7900,439,14.1,0.00001520600243,0.000000683
253.5,7900,439,14.1,0.00001522789909,0.000000683
254,7900,439,14.1,0.00001524996952,0.000000684
254.5,7900,439,14.2,0.00001527221251,0.000000684
255,7900,439,14.2,0.00001529462677,0.000000684
255.5,7900,439,14.2,0.00001531721096,0.000000685
256,7900,439,14.2,0.00001533996366,0.000000685
256.5,7900,439,14.2,0.0000153628834,0.000000686
257,7900,439,14.2,0.00001538596865,0.000000686
257.5,7900,439,14.2,0.00001540921779,0.000000687
258,7900,439,14.2,0.00001543262916,0.000000687
258.5,7900,440,14.2,0.00001545620102,0.000000688
259,7900,440,14.2,0.00001547993157,0.000000688
259.5,7900,440,14.3,0.00001550381893,0.000000688
260,7900,440,14.3,0.00001552786117,0.000000689
260.5,7900,440,14.3,0.00001555205629,0.000000689
261,7900,440,14.3,0.0000155764022,0.00000069
261.5,7900,440,14.3,0.00001560089678,0.00000069
262,7900,440,14.3,0.0000156255378,0.000000691
262.5,7900,440,14.3,0.00001565032299,0.000000691
263,7900,440,14.3,0.00001567524999,0.000000691
263.5,7900,440,14.3,0.00001570031639,0.000000692
264,7900,441,14.3,0.00001572551969,0.000000692
264.5,7900,441,14.3,0.00001575085733,0.000000693
265,7900,441,14.4,0.00001577632668,0.000000693
265.5,7900,441,14.4,0.00001580192502,0.000000694
266,7900,441,14.4,0.00001582764957,0.000000694
266.5,7900,441,14.4,0.00001585349749,0.000000694
267,7900,441,14.4,0.00001587946585,0.000000695
267.5,7900,442,14.4,0.00001590555164,0.000000695
268,7900,442,14.4,0.0000159317518,0.000000696
268.5,7900,442,14.4,0.00001595806316,0.000000696
269,7900,442,14.4,0.00001598448252,0.000000697
269.5,7900,442,14.4,0.00001601100656,0.000000697
270,7900,443,14.4,0.00001603763192,0.000000697
270.5,7900,443,14.5,0.00001606435513,0.000000698
271,7900,443,14.5,0.00001609117267,0.000000698
271.5,7900,443,14.5,0.00001611808094,0.000000699
272,7900,443,14.5,0.00001614507624,0.000000699
272.5,7900,444,14.5,0.00001617215481,0.0000007
273,7900,444,14.5,0.00001619931281,0.0000007
273.5,7900,444,14.5,0.00001622654633,0.0000007
274,7900,445,14.5,0.00001625385136,0.000000701
274.5,7900,445,14.5,0.00001628122381,0.000000701
275,7900,445,14.5,0.00001630865953,0.000000702
275.5,7900,445,14.5,0.00001633615428,0.000000702
276,7900,446,14.6,0.00001636370373,0.000000702
276.5,7900,446,14.6,0.00001639130349,0.000000703
277,7900,446,14.6,0.00001641894905,0.000000703
277.5,7900,447,14.6,0.00001644663585,0.000000704
278,7900,447,14.6,0.00001647435925,0.000000704
278.5,7900,448,14.6,0.00001650211449,0.000000704
279,7900,448,14.6,0.00001652989677,0.000000705
279.5,7900,448,14.6,0.00001655770118,0.000000705
280,7900,449,14.6,0.00001658552273,0.000000706
280.5,7900,449,14.6,0.00001661335635,0.000000706
281,7900,450,14.6,0.00001664119687,0.000000706
281.5,7900,450,14.6,0.00001666903905,0.000000707
282,7900,451,14.6,0.00001669687756,0.000000707
282.5,7900,451,14.7,0.00001672470697,0.000000708
283,7900,452,14.7,0.00001675252179,0.000000708
283.5,7900,452,14.7,0.00001678031642,0.000000708
284,7900,453,14.7,0.00001680808516,0.000000709
284.5,7900,453,14.7,0.00001683582226,0.000000709
285,7900,454,14.7,0.00001686352186,0.00000071
285.5,7900,454,14.7,0.00001689117799,0.00000071
286,7900,455,14.7,0.00001691878463,0.00000071
286.5,7900,455,14.7,0.00001694633564,0.000000711
287,7900,456,14.7,0.00001697382479,0.000000711
287.5,7900,457,14.7,0.00001700124579,0.000000711
288,7900,457,14.7,0.00001702859222,0.000000712
288.5,7900,458,14.7,0.00001705585758,0.000000712
289,7900,458,14.8,0.00001708303529,0.000000713
289.5,7900,459,14.8,0.00001711011867,0.000000713
290,7900,460,14.8,0.00001713710094,0.000000713
290.5,7900,461,14.8,0.00001716397523,0.000000714
291,7900,461,14.8,0.00001719073457,0.000000714
291.5,7900,462,14.8,0.00001721737192,0.000000714
292,7900,463,14.8,0.00001724388011,0.000000715
292.5,7900,463,14.8,0.00001727025189,0.000000715
293,7900,464,14.8,0.00001729647992,0.000000715
293.5,7900,465,14.8,0.00001732255677,0.000000716
294,7900,466,14.8,0.00001734847488,0.000000716
294.5,7900,467,14.8,0.00001737422662,0.000000716
295,7900,468,14.8,0.00001739980427,0.000000717
295.5,7900,468,14.8,0.00001742519998,0.000000717
296,7900,469,14.8,0.00001745040583,0.000000717
296.5,7900,470,14.9,0.00001747541379,0.000000718
297,7900,471,14.9,0.00001750021572,0.000000718
297.5,7900,472,14.9,0.0000175248034,0.000000718
298,7900,473,14.9,0.0000175491685,0.000000719
298.5,7900,474,14.9,0.00001757330259,0.000000719
299,7900,475,14.9,0.00001759719713,0.000000719
299.5,7900,476,14.9,0.0000176208435,0.00000072
300,7900,477,14.9,0.00001764423295,0.00000072
