Repository: microphilosophy-R/TPMS-Heat-Exchanger-

# TPMS_HE_main

Integrated TPMS heat-exchanger solver package (Stage-1 + Stage-2 merged).

## Latest Progress (2026-03-17)

- Packed-bed backend now uses a canonical strategy layer in
  `models/packed_closures.py`.
- Canonical packed config fields are:
  `uncertainty_mode`, `hydraulic_model`, `htc_model`,
  `ht_enhancement_model`, and `kinetic_model`.
- Geometry structure now constrains downstream channel and packed submodel
  choices in UI, validation, and `normalize_config()`.
- `wang_wall_htc` means wall HTC only; bed conduction still follows the
  Martin-Nilles framework.
- `ergun_phi_fit` means Ergun base friction with Chapter 3 phi correction,

File: TPMS_HE_main/models/solid_data/STAINLESS_STEEL_310L.csv
T/K,rho/(kg/m3),cp/(J/(kg.K)),K/(W/(m.K)),alpha_thermal/(1/K),resistivity/(ohm.m)
1,8027,0.62,0.0816,0,0.000000685
1.5,8027,0.89,0.125,0,0.000000684
2,8027,1.16,0.17,0,0.000000684
2.5,8027,1.43,0.216,0,0.000000684
3,8027,1.7,0.262,0,0.000000684
3.5,8027,1.97,0.31,0,0.000000684
4,8027,2.24,0.357,0,0.000000683
4.5,8027,2.51,0.406,0,0.000000683
5,8027,2.76,0.454,0,0.000000683
5.5,8027,3.01,0.504,0,0.000000683
6,8027,3.26,0.553,0,0.000000683
6.5,8027,3.5,0.603,0,0.000000683
7,8027,3.75,0.654,0,0.000000682
7.5,8027,4,0.704,0,0.000000682
8,8027,4.24,0.756,0,0.000000682
8.5,8027,4.49,0.807,0,0.000000682
9,8027,4.74,0.859,0,0.000000682
9.5,8027,5,0.912,0,0.000000682
10,8027,5.25,0.963,0,0.000000681
10.5,8027,5.5,1.01,0,0.000000681
11,8027,5.76,1.07,0,0.000000681
11.5,8027,6.02,1.12,0,0.000000681
12,8027,6.28,1.17,0,0.000000681
12.5,8027,6.56,1.22,0,0.000000681
13,8027,6.84,1.27,0,0.000000681
13.5,8027,7.13,1.33,0,0.000000681
14,8027,7.43,1.38,0,0.000000681
14.5,8027,7.74,1.43,0,0.00000068
15,8027,8.06,1.48,0,0.00000068
15.5,8027,8.4,1.54,0,0.00000068
16,8027,8.75,1.59,0,0.00000068
16.5,8027,9.11,1.64,0,0.00000068
17,8027,9.49,1.7,0,0.00000068
17.5,8027,9.88,1.75,0,0.00000068
18,8027,10.3,1.8,1.321250197E-08,0.000000681
18.5,8027,10.7,1.86,4.533177781E-08,0.000000681
19,8027,11.2,1.91,7.872478938E-08,0.000000681
19.5,8027,11.7,1.96,0.0000001133613937,0.000000681
20,8027,12.1,2.02,0.0000001492118338,0.000000681
20.5,8027,12.6,2.08,0.0000001862467356,0.000000681
21,8027,13.1,2.13,0.0000002244371052,0.000000681
21.5,8027,13.6,2.19,0.000000263754326,0.000000682
22,8027,14.2,2.24,0.0000003041701559,0.000000682
22.5,8027,14.8,2.3,0.0000003456567242,0.000000682
23,8027,15.4,2.36,0.000000388186529,0.000000683
23.5,8027,16,2.41,0.0000004317324343,0.000000683
24,8027,16.7,2.47,0.000000476267667,0.000000683
24.5,8027,17.4,2.52,0.0000005217658144,0.000000684
25,8027,18.1,2.58,0.0000005682008213,0.000000684
25.5,8027,18.9,2.64,0.0000006155469869,0.000000685
26,8027,19.7,2.69,0.0000006637789626,0.000000685
26.5,8027,20.5,2.75,0.0000007128717486,0.000000685
27,8027,21.4,2.8,0.0000007628006916,0.000000686
27.5,8027,22.4,2.85,0.0000008135414817,0.000000686
28,8027,23.3,2.91,0.0000008650701501,0.000000687
28.5,8027,24.3,2.96,0.000000917363066,0.000000687
29,8027,25.4,3.02,0.0000009703969337,0.000000688
29.5,8027,26.2,3.07,0.000001024148791,0.000000688
30,8027,27.7,3.12,0.000001078596004,0.000000688
30.5,8027,29.2,3.17,0.000001133716268,0.000000689
31,8027,30.7,3.22,0.000001189487602,0.000000689
31.5,8027,32.3,3.26,0.000001245888346,0.00000069
32,8027,33.9,3.31,0.000001302897161,0.00000069
32.5,8027,35.5,3.36,0.000001360493024,0.00000069
33,8027,37.2,3.41,0.000001418655225,0.000000691
33.5,8027,39,3.45,0.000001477363367,0.000000691
34,8027,40.7,3.5,0.00000153659736,0.000000691
34.5,8027,42.5,3.54,0.00000159633742,0.000000692
35,8027,44.3,3.59,0.000001656564069,0.000000692
35.5,8027,46.2,3.63,0.000001717258127,0.000000693
36,8027,48.1,3.68,0.000001778400714,0.000000693
36.5,8027,49.9,3.72,0.000001839973245,0.000000693
37,8027,51.8,3.76,0.000001901957429,0.000000694
37.5,8027,53.7,3.81,0.000001964335263,0.000000694
38,8027,55.7,3.85,0.000002027089036,0.000000695
38.5,8027,57.6,3.89,0.00000209020132,0.000000695
39,8027,59.5,3.94,0.000002153654971,0.000000695
39.5,8027,61.7,3.98,0.000002217433123,0.000000696
40,8027,63.4,4.02,0.000002281519193,0.000000696
40.5,8027,65.2,4.07,0.000002345896868,0.000000696
41,8027,66.9,4.12,0.000002410550112,0.000000697
41.5,8027,68.6,4.16,0.000002475463157,0.000000697
42,8027,70.4,4.21,0.000002540620506,0.000000698
42.5,8027,72.1,4.25,0.000002606006923,0.000000698
43,8027,73.9,4.3,0.000002671607441,0.000000698
43.5,8027,75.6,4.34,0.000002737407348,0.000000699
44,8027,77.3,4.38,0.000002803392194,0.000000699
44.5,8027,79.1,4.43,0.000002869547784,0.000000699
45,8027,80.8,4.47,0.000002935860176,0.0000007
45.5,8027,82.5,4.52,0.00000300231568,0.0000007
46,8027,84.3,4.56,0.000003068900854,0.000000701
46.5,8027,86,4.6,0.000003135602502,0.000000701
47,8027,87.7,4.64,0.000003202407673,0.000000701
47.5,8027,89.5,4.69,0.000003269303657,0.000000702
48,8027,91.2,4.73,0.000003336277983,0.000000702
48.5,8027,93,4.77,0.000003403318418,0.000000702
49,8027,94.7,4.81,0.000003470412963,0.000000703
49.5,8027,96.4,4.85,0.00000353754985,0.000000703
50,8027,98.2,4.89,0.000003604717543,0.000000704
50.5,8027,100,4.93,0.000003671904732,0.000000704
51,8027,102,4.96,0.000003739100335,0.000000704
51.5,8027,104,5,0.000003806293491,0.000000705
52,8027,105,5.03,0.00000387347356,0.000000705
52.5,8027,107,5.07,0.000003940630121,0.000000706
53,8027,109,5.1,0.000004007752969,0.000000706
53.5,8027,111,5.14,0.000004074832113,0.000000706
54,8027,113,5.17,0.000004141857776,0.000000707
54.5,8027,115,5.2,0.000004208820388,0.000000707
55,8027,116,5.24,0.000004275710588,0.000000707
55.5,8027,118,5.27,0.00000434251922,0.000000708
56,8027,120,5.3,0.00000440923733,0.000000708
56.5,8027,122,5.33,0.000004475856167,0.000000709
57,8027,124,5.36,0.000004542367177,0.000000709
57.5,8027,125,5.39,0.000004608762004,0.000000709
58,8027,127,5.43,0.000004675032485,0.00000071
58.5,8027,129,5.46,0.000004741170651,0.00000071
59,8027,131,5.49,0.000004807168721,0.00000071
59.5,8027,132,5.52,0.000004873019105,0.000000711
60,8027,134,5.55,0.000004938714396,0.000000711
60.5,8027,136,5.58,0.000005004247373,0.000000712
61,8027,138,5.61,0.000005069610996,0.000000712
61.5,8027,139,5.64,0.000005134798404,0.000000712
62,8027,141,5.67,0.000005199802916,0.000000713
62.5,8027,143,5.7,0.000005264618024,0.000000713
63,8027,145,5.73,0.000005329237395,0.000000713
63.5,8027,146,5.76,0.000005393654867,0.000000714
64,8027,148,5.79,0.000005457864448,0.000000714
64.5,8027,150,5.82,0.000005521860313,0.000000715
65,8027,151,5.85,0.000005585636802,0.000000715
65.5,8027,153,5.88,0.00000564918842,0.000000715
66,8027,155,5.91,0.000005712509832,0.000000716
66.5,8027,156,5.93,0.000005775595863,0.000000716
67,8027,158,5.96,0.000005838441497,0.000000717
67.5,8027,160,5.99,0.00000590104187,0.000000717
68,8027,161,6.02,0.000005963392276,0.000000717
68.5,8027,163,6.05,0.000006025488157,0.000000718
69,8027,164,6.07,0.000006087325107,0.000000718
69.5,8027,166,6.1,0.000006148898868,0.000000718
70,8027,168,6.13,0.000006210205326,0.000000719
70.5,8027,169,6.15,0.000006271240513,0.000000719
71,8027,171,6.18,0.000006332000602,0.00000072
71.5,8027,172,6.21,0.000006392481907,0.00000072
72,8027,174,6.23,0.00000645268088,0.00000072
72.5,8027,175,6.26,0.000006512594111,0.000000721
73,8027,177,6.28,0.000006572218322,0.000000721
73.5,8027,179,6.31,0.000006631550369,0.000000721
74,8027,180,6.33,0.000006690587241,0.000000722
74.5,8027,182,6.36,0.000006749326054,0.000000722
75,8027,183,6.38,0.000006807764052,0.000000723
75.5,8027,185,6.4,0.000006865898605,0.000000723
76,8027,186,6.43,0.000006923727206,0.000000723
76.5,8027,188,6.45,0.000006981247472,0.000000724
77,8027,189,6.48,0.000007038457138,0.000000724
77.5,8027,190,6.5,0.000007095354059,0.000000724
78,8027,192,6.52,0.000007151936206,0.000000725
78.5,8027,193,6.55,0.000007208201665,0.000000725
79,8027,195,6.57,0.000007264148638,0.000000726
79.5,8027,196,6.59,0.000007319775434,0.000000726
80,8027,198,6.62,0.000007375080475,0.000000726
80.5,8027,199,6.64,0.000007430062292,0.000000727
81,8027,200,6.67,0.000007484719519,0.000000727
81.5,8027,202,6.69,0.000007539050898,0.000000727
82,8027,203,6.72,0.000007593055274,0.000000728
82.5,8027,205,6.74,0.000007646731591,0.000000728
83,8027,206,6.76,0.000007700078895,0.000000729
83.5,8027,207,6.79,0.00000775309633,0.000000729
84,8027,209,6.81,0.000007805783137,0.000000729
84.5,8027,210,6.84,0.000007858138651,0.00000073
85,8027,211,6.86,0.000007910162301,0.00000073
85.5,8027,213,6.88,0.000007961853606,0.000000731
86,8027,214,6.91,0.000008013212179,0.000000731
86.5,8027,215,6.93,0.000008064237719,0.000000731
87,8027,217,6.95,0.000008114930011,0.000000732
87.5,8027,218,6.98,0.000008165288929,0.000000732
88,8027,219,7,0.000008215314427,0.000000732
88.5,8027,220,7.02,0.000008265006545,0.000000733
89,8027,222,7.05,0.000008314365401,0.000000733
89.5,8027,223,7.07,0.000008363391194,0.000000734
90,8027,224,7.09,0.000008412084201,0.000000734
90.5,8027,225,7.11,0.000008460444775,0.000000734
91,8027,227,7.13,0.000008508473342,0.000000735
91.5,8027,228,7.15,0.000008556170405,0.000000735
92,8027,229,7.17,0.000008603536535,0.000000735
92.5,8027,230,7.19,0.000008650572378,0.000000736
93,8027,231,7.21,0.000008697278644,0.000000736
93.5,8027,233,7.23,0.000008743656115,0.000000737
94,8027,234,7.25,0.000008789705636,0.000000737
94.5,8027,235,7.27,0.000008835428118,0.000000737
95,8027,236,7.29,0.000008880824537,0.000000738
95.5,8027,237,7.31,0.000008925895927,0.000000738
96,8027,239,7.33,0.000008970643385,0.000000738
96.5,8027,240,7.35,0.000009015068069,0.000000739
97,8027,241,7.37,0.00000905917119,0.000000739
97.5,8027,242,7.38,0.000009102954019,0.00000074
98,8027,243,7.4,0.000009146417882,0.00000074
98.5,8027,244,7.42,0.000009189564158,0.00000074
99,8027,245,7.44,0.000009232394277,0.000000741
99.5,8027,246,7.46,0.000009274909722,0.000000741
100,8027,248,7.47,0.000009317112026,0.000000742
100.5,8027,249,7.49,0.000009359002769,0.000000742
101,8027,250,7.51,0.000009400583578,0.000000742
101.5,8027,251,7.53,0.000009441856128,0.000000743
102,8027,252,7.55,0.000009482822138,0.000000743
102.5,8027,253,7.56,0.000009523483368,0.000000743
103,8027,254,7.58,0.000009563841624,0.000000744
103.5,8027,255,7.6,0.000009603898749,0.000000744
104,8027,256,7.62,0.000009643656629,0.000000745
104.5,8027,257,7.64,0.000009683117186,0.000000745
105,8027,258,7.65,0.000009722282381,0.000000745
105.5,8027,259,7.67,0.000009761154209,0.000000746
106,8027,260,7.69,0.000009799734703,0.000000746
106.5,8027,261,7.71,0.000009838025926,0.000000746
107,8027,263,7.72,0.000009876029976,0.000000747
107.5,8027,264,7.74,0.000009913748982,0.000000747
108,8027,265,7.76,0.000009951185102,0.000000748
108.5,8027,266,7.78,0.000009988340524,0.000000748
109,8027,267,7.79,0.00001002521746,0.000000748
109.5,8027,268,7.81,0.00001006181817,0.000000749
110,8027,269,7.83,0.0000100981449,0.000000749
110.5,8027,270,7.84,0.00001013419995,0.000000749
111,8027,271,7.86,0.00001016998564,0.00000075
111.5,8027,272,7.88,0.0000102055043,0.00000075
112,8027,273,7.89,0.00001024075831,0.000000751
112.5,8027,274,7.91,0.00001027575003,0.000000751
113,8027,275,7.93,0.00001031048187,0.000000751
113.5,8027,276,7.94,0.00001034495624,0.000000752
114,8027,276,7.96,0.00001037917558,0.000000752
114.5,8027,277,7.98,0.00001041314235,0.000000752
115,8027,278,7.99,0.000010446859,0.000000753
115.5,8027,279,8.01,0.00001048032802,0.000000753
116,8027,280,8.03,0.0000105135519,0.000000754
116.5,8027,281,8.04,0.00001054653314,0.000000754
117,8027,282,8.06,0.00001057927427,0.000000754
117.5,8027,283,8.07,0.00001061177782,0.000000755
118,8027,284,8.09,0.00001064404631,0.000000755
118.5,8027,285,8.11,0.00001067608229,0.000000756
119,8027,286,8.12,0.00001070788832,0.000000756
119.5,8027,287,8.14,0.00001073946695,0.000000756
120,8027,288,8.15,0.00001077082075,0.000000757
120.5,8027,289,8.17,0.00001080195228,0.000000757
121,8027,289,8.19,0.00001083286413,0.000000757
121.5,8027,290,8.2,0.00001086355886,0.000000758
122,8027,291,8.22,0.00001089403905,0.000000758
122.5,8027,292,8.23,0.00001092430728,0.000000759
123,8027,293,8.25,0.00001095436614,0.000000759
123.5,8027,294,8.26,0.00001098421819,0.000000759
124,8027,295,8.28,0.00001101386602,0.00000076
124.5,8027,296,8.29,0.0000110433122,0.00000076
125,8027,297,8.31,0.00001107255931,0.00000076
125.5,8027,297,8.32,0.00001110160991,0.000000761
126,8027,298,8.34,0.00001113046657,0.000000761
126.5,8027,299,8.36,0.00001115913184,0.000000762
127,8027,300,8.37,0.00001118760828,0.000000762
127.5,8027,301,8.39,0.00001121589843,0.000000762
128,8027,302,8.4,0.00001124400483,0.000000763
128.5,8027,302,8.41,0.00001127193001,0.000000763
129,8027,303,8.43,0.00001129967649,0.000000763
129.5,8027,304,8.44,0.00001132724678,0.000000764
130,8027,305,8.46,0.00001135464338,0.000000764
130.5,8027,306,8.47,0.00001138186878,0.000000765
131,8027,307,8.49,0.00001140892546,0.000000765
131.5,8027,307,8.5,0.00001143581587,0.000000765
132,8027,308,8.52,0.00001146254248,0.000000766
132.5,8027,309,8.53,0.00001148910772,0.000000766
133,8027,310,8.55,0.000011515514,0.000000767
133.5,8027,311,8.56,0.00001154176374,0.000000767
134,8027,311,8.58,0.00001156785933,0.000000767
134.5,8027,312,8.59,0.00001159380315,0.000000768
135,8027,313,8.6,0.00001161959754,0.000000768
135.5,8027,314,8.62,0.00001164524485,0.000000768
136,8027,315,8.63,0.00001167074741,0.000000769
136.5,8027,315,8.65,0.00001169610751,0.000000769
137,8027,316,8.66,0.00001172132744,0.00000077
137.5,8027,317,8.68,0.00001174640945,0.00000077
138,8027,318,8.69,0.0000117713558,0.00000077
138.5,8027,318,8.7,0.00001179616871,0.000000771
139,8027,319,8.72,0.00001182085037,0.000000771
139.5,8027,320,8.73,0.00001184540296,0.000000771
140,8027,321,8.74,0.00001186982863,0.000000772
140.5,8027,321,8.76,0.00001189412953,0.000000772
141,8027,322,8.77,0.00001191830775,0.000000773
141.5,8027,323,8.79,0.00001194236538,0.000000773
142,8027,324,8.8,0.00001196630448,0.000000773
142.5,8027,324,8.81,0.00001199012708,0.000000774
143,8027,325,8.83,0.00001201383519,0.000000774
143.5,8027,326,8.84,0.0000120374308,0.000000774
144,8027,327,8.85,0.00001206091586,0.000000775
144.5,8027,327,8.87,0.0000120842923,0.000000775
145,8027,328,8.88,0.00001210756202,0.000000776
145.5,8027,329,8.89,0.0000121307269,0.000000776
146,8027,329,8.91,0.00001215378878,0.000000776
146.5,8027,330,8.92,0.00001217674947,0.000000777
147,8027,331,8.93,0.00001219961078,0.000000777
147.5,8027,332,8.95,0.00001222237446,0.000000778
148,8027,332,8.96,0.00001224504223,0.000000778
148.5,8027,333,8.97,0.00001226761581,0.000000778
149,8027,334,8.99,0.00001229009685,0.000000779
149.5,8027,334,9,0.000012312487,0.000000779
150,8027,335,9.01,0.00001233478787,0.000000779
150.5,8027,336,9.03,0.00001235700104,0.00000078
151,8027,336,9.04,0.00001237912804,0.00000078
151.5,8027,337,9.05,0.00001240117041,0.000000781
152,8027,338,9.07,0.00001242312961,0.000000781
152.5,8027,339,9.08,0.0000124450071,0.000000781
153,8027,339,9.1,0.0000124668043,0.000000782
153.5,8027,340,9.11,0.00001248852259,0.000000782
154,8027,341,9.12,0.00001251016332,0.000000782
154.5,8027,341,9.14,0.00001253172781,0.000000783
155,8027,342,9.15,0.00001255321735,0.000000783
155.5,8027,343,9.16,0.00001257463319,0.000000784
156,8027,343,9.17,0.00001259597654,0.000000784
156.5,8027,344,9.19,0.0000126172486,0.000000784
157,8027,345,9.2,0.0000126384505,0.000000785
157.5,8027,346,9.21,0.00001265958337,0.000000785
158,8027,346,9.23,0.00001268064828,0.000000785
158.5,8027,347,9.24,0.00001270164629,0.000000786
159,8027,348,9.25,0.00001272257839,0.000000786
159.5,8027,348,9.27,0.00001274344558,0.000000787
160,8027,349,9.28,0.00001276424879,0.000000787
160.5,8027,350,9.29,0.00001278498892,0.000000787
161,8027,350,9.31,0.00001280566685,0.000000788
161.5,8027,351,9.32,0.00001282628342,0.000000788
162,8027,352,9.33,0.00001284683941,0.000000788
162.5,8027,352,9.34,0.00001286733561,0.000000789
163,8027,353,9.36,0.00001288777273,0.000000789
163.5,8027,354,9.37,0.00001290815147,0.00000079
164,8027,354,9.38,0.00001292847249,0.00000079
164.5,8027,355,9.4,0.00001294873642,0.00000079
165,8027,356,9.41,0.00001296894383,0.000000791
165.5,8027,356,9.42,0.00001298909528,0.000000791
166,8027,357,9.43,0.00001300919129,0.000000792
166.5,8027,357,9.45,0.00001302923233,0.000000792
167,8027,358,9.46,0.00001304921885,0.000000792
167.5,8027,359,9.47,0.00001306915127,0.000000793
168,8027,359,9.48,0.00001308902994,0.000000793
168.5,8027,360,9.5,0.00001310885521,0.000000793
169,8027,361,9.51,0.00001312862739,0.000000794
169.5,8027,361,9.52,0.00001314834674,0.000000794
170,8027,362,9.53,0.00001316801349,0.000000795
170.5,8027,362,9.55,0.00001318762784,0.000000795
171,8027,363,9.56,0.00001320718995,0.000000795
171.5,8027,364,9.57,0.00001322669995,0.000000796
172,8027,364,9.58,0.00001324615793,0.000000796
172.5,8027,365,9.6,0.00001326556395,0.000000796
173,8027,366,9.61,0.00001328491803,0.000000797
173.5,8027,366,9.62,0.00001330422016,0.000000797
174,8027,367,9.63,0.0000133234703,0.000000798
174.5,8027,367,9.64,0.00001334266836,0.000000798
175,8027,368,9.66,0.00001336181423,0.000000798
175.5,8027,369,9.67,0.00001338090776,0.000000799
176,8027,369,9.68,0.00001339994879,0.000000799
176.5,8027,370,9.69,0.00001341893708,0.000000799
177,8027,370,9.7,0.0000134378724,0.0000008
177.5,8027,371,9.72,0.00001345675446,0.0000008
178,8027,371,9.73,0.00001347558295,0.000000801
178.5,8027,372,9.74,0.00001349435754,0.000000801
179,8027,373,9.75,0.00001351307784,0.000000801
179.5,8027,373,9.76,0.00001353174344,0.000000802
180,8027,374,9.78,0.00001355035392,0.000000802
180.5,8027,374,9.79,0.00001356890879,0.000000803
181,8027,375,9.8,0.00001358740755,0.000000803
181.5,8027,375,9.81,0.00001360584968,0.000000803
182,8027,376,9.82,0.0000136242346,0.000000804
182.5,8027,377,9.84,0.00001364256174,0.000000804
183,8027,377,9.85,0.00001366083047,0.000000804
183.5,8027,378,9.86,0.00001367904014,0.000000805
184,8027,378,9.87,0.00001369719006,0.000000805
184.5,8027,379,9.88,0.00001371527954,0.000000806
185,8027,379,9.89,0.00001373330783,0.000000806
185.5,8027,380,9.91,0.00001375127417,0.000000806
186,8027,381,9.92,0.00001376917778,0.000000807
186.5,8027,381,9.93,0.00001378701783,0.000000807
187,8027,382,9.94,0.00001380479348,0.000000807
187.5,8027,382,9.95,0.00001382250387,0.000000808
188,8027,383,9.96,0.00001384014809,0.000000808
188.5,8027,383,9.98,0.00001385772522,0.000000809
189,8027,384,9.99,0.00001387523432,0.000000809
189.5,8027,384,10,0.00001389267443,0.000000809
190,8027,385,10,0.00001391004454,0.00000081
190.5,8027,385,10,0.00001392734365,0.00000081
191,8027,386,10,0.00001394457071,0.00000081
191.5,8027,386,10,0.00001396172466,0.000000811
192,8027,387,10.1,0.00001397880442,0.000000811
192.5,8027,387,10.1,0.00001399580889,0.000000812
193,8027,388,10.1,0.00001401273694,0.000000812
193.5,8027,388,10.1,0.00001402958744,0.000000812
194,8027,389,10.1,0.0000140463592,0.000000813
194.5,8027,390,10.1,0.00001406305106,0.000000813
195,8027,390,10.1,0.00001407966181,0.000000814
195.5,8027,391,10.1,0.00001409619024,0.000000814
196,8027,391,10.1,0.0000141126351,0.000000814
196.5,8027,392,10.2,0.00001412899515,0.000000815
197,8027,392,10.2,0.00001414526912,0.000000815
197.5,8027,393,10.2,0.00001416145573,0.000000815
198,8027,393,10.2,0.00001417755367,0.000000816
198.5,8027,394,10.2,0.00001419356164,0.000000816
199,8027,394,10.2,0.00001420947832,0.000000817
199.5,8027,395,10.2,0.00001422530235,0.000000817
200,8027,395,10.2,0.00001424103241,0.000000817
200.5,8027,396,10.2,0.00001425666712,0.000000818
201,8027,396,10.3,0.00001427220511,0.000000818
201.5,8027,396,10.3,0.00001428764501,0.000000818
202,8027,397,10.3,0.00001430298542,0.000000819
202.5,8027,397,10.3,0.00001431822495,0.000000819
203,8027,398,10.3,0.00001433336219,0.00000082
203.5,8027,398,10.3,0.00001434839573,0.00000082
204,8027,399,10.3,0.00001436332414,0.00000082
204.5,8027,399,10.3,0.00001437814601,0.000000821
205,8027,400,10.3,0.00001439285991,0.000000821
205.5,8027,400,10.4,0.0000144074644,0.000000821
206,8027,401,10.4,0.00001442195805,0.000000822
206.5,8027,401,10.4,0.00001443633942,0.000000822
207,8027,402,10.4,0.00001445060708,0.000000823
207.5,8027,402,10.4,0.00001446475958,0.000000823
208,8027,403,10.4,0.00001447879549,0.000000823
208.5,8027,403,10.4,0.00001449271336,0.000000824
209,8027,403,10.4,0.00001450651176,0.000000824
209.5,8027,404,10.4,0.00001452018927,0.000000824
210,8027,404,10.5,0.00001453374445,0.000000825
210.5,8027,405,10.5,0.00001454717587,0.000000825
211,8027,405,10.5,0.00001456048212,0.000000826
211.5,8027,406,10.5,0.0000145736618,0.000000826
212,8027,406,10.5,0.00001458671348,0.000000826
212.5,8027,407,10.5,0.00001459963578,0.000000827
213,8027,407,10.5,0.00001461242732,0.000000827
213.5,8027,407,10.5,0.0000146250867,0.000000828
214,8027,408,10.5,0.00001463761258,0.000000828
214.5,8027,408,10.6,0.0000146500036,0.000000828
215,8027,409,10.6,0.00001466225841,0.000000829
215.5,8027,409,10.6,0.00001467437569,0.000000829
216,8027,410,10.6,0.00001468635413,0.000000829
216.5,8027,410,10.6,0.00001469819245,0.00000083
217,8027,410,10.6,0.00001470988935,0.00000083
217.5,8027,411,10.6,0.00001472144359,0.000000831
218,8027,411,10.6,0.00001473285391,0.000000831
218.5,8027,412,10.6,0.00001474411912,0.000000831
219,8027,412,10.6,0.000014755238,0.000000832
219.5,8027,413,10.7,0.00001476620938,0.000000832
220,8027,413,10.7,0.00001477703211,0.000000832
220.5,8027,413,10.7,0.00001478770506,0.000000833
221,8027,414,10.7,0.00001479822714,0.000000833
221.5,8027,414,10.7,0.00001480859726,0.000000834
222,8027,415,10.7,0.00001481881439,0.000000834
222.5,8027,415,10.7,0.0000148288775,0.000000834
223,8027,415,10.7,0.00001483878561,0.000000835
223.5,8027,416,10.7,0.00001484853776,0.000000835
224,8027,416,10.8,0.00001485813303,0.000000835
224.5,8027,417,10.8,0.00001486757053,0.000000836
225,8027,417,10.8,0.00001487684941,0.000000836
225.5,8027,418,10.8,0.00001488596885,0.000000837
226,8027,418,10.8,0.00001489492806,0.000000837
226.5,8027,418,10.8,0.00001490372631,0.000000837
227,8027,419,10.8,0.00001491236289,0.000000838
227.5,8027,419,10.8,0.00001492083714,0.000000838
228,8027,420,10.8,0.00001492914844,0.000000839
228.5,8027,420,10.8,0.00001493729621,0.000000839
229,8027,420,10.9,0.00001494527993,0.000000839
229.5,8027,421,10.9,0.00001495309911,0.00000084
230,8027,421,10.9,0.00001496075331,0.00000084
230.5,8027,421,10.9,0.00001496824214,0.00000084
231,8027,422,10.9,0.00001497556526,0.000000841
231.5,8027,422,10.9,0.00001498272239,0.000000841
232,8027,423,10.9,0.00001498971328,0.000000842
232.5,8027,423,10.9,0.00001499653775,0.000000842
233,8027,423,10.9,0.00001500319569,0.000000842
233.5,8027,424,11,0.00001500968701,0.000000843
234,8027,424,11,0.0000150160117,0.000000843
234.5,8027,425,11,0.00001502216982,0.000000843
235,8027,425,11,0.00001502816146,0.000000844
235.5,8027,425,11,0.00001503398681,0.000000844
236,8027,426,11,0.00001503964608,0.000000845
236.5,8027,426,11,0.00001504513958,0.000000845
237,8027,426,11,0.00001505046767,0.000000845
237.5,8027,427,11,0.00001505563078,0.000000846
238,8027,427,11,0.00001506062942,0.000000846
238.5,8027,428,11.1,0.00001506546415,0.000000846
239,8027,428,11.1,0.00001507013561,0.000000847
239.5,8027,428,11.1,0.00001507464453,0.000000847
240,8027,429,11.1,0.00001507899169,0.000000848
240.5,8027,429,11.1,0.00001508317797,0.000000848
241,8027,429,11.1,0.0000150872043,0.000000848
241.5,8027,430,11.1,0.00001509107171,0.000000849
242,8027,430,11.1,0.00001509478131,0.000000849
242.5,8027,431,11.1,0.00001509833429,0.00000085
243,8027,431,11.1,0.00001510173193,0.00000085
243.5,8027,431,11.2,0.00001510497556,0.00000085
244,8027,432,11.2,0.00001510806666,0.000000851
244.5,8027,432,11.2,0.00001511100674,0.000000851
245,8027,432,11.2,0.00001511379743,0.000000851
245.5,8027,433,11.2,0.00001511644045,0.000000852
246,8027,433,11.2,0.00001511893761,0.000000852
246.5,8027,434,11.2,0.00001512129081,0.000000853
247,8027,434,11.2,0.00001512350206,0.000000853
247.5,8027,434,11.2,0.00001512557345,0.000000853
248,8027,435,11.2,0.00001512750718,0.000000854
248.5,8027,435,11.3,0.00001512930556,0.000000854
249,8027,435,11.3,0.00001513097099,0.000000854
249.5,8027,436,11.3,0.00001513250598,0.000000855
250,8027,436,11.3,0.00001513391315,0.000000855
250.5,8027,436,11.3,0.00001513519521,0.000000856
251,8027,437,11.3,0.00001513635502,0.000000856
251.5,8027,437,11.3,0.0000151373955,0.000000856
252,8027,437,11.3,0.00001513831972,0.000000857
252.5,8027,438,11.3,0.00001513913086,0.000000857
253,8027,438,11.3,0.00001513983221,0.000000857
253.5,8027,438,11.4,0.00001514042718,0.000000858
254,8027,439,11.4,0.00001514091929,0.000000858
254.5,8027,439,11.4,0.00001514131221,0.000000859
255,8027,439,11.4,0.00001514160971,0.000000859
255.5,8027,440,11.4,0.00001514181569,0.000000859
256,8027,440,11.4,0.00001514193418,0.00000086
256.5,8027,441,11.4,0.00001514196935,0.00000086
257,8027,441,11.4,0.00001514192547,0.00000086
257.5,8027,441,11.4,0.00001514180698,0.000000861
258,8027,442,11.4,0.00001514161844,0.000000861
258.5,8027,442,11.4,0.00001514136454,0.000000862
259,8027,442,11.5,0.00001514105011,0.000000862
259.5,8027,443,11.5,0.00001514068013,0.000000862
260,8027,443,11.5,0.00001514025971,0.000000863
260.5,8027,443,11.5,0.00001513979412,0.000000863
261,8027,444,11.5,0.00001513928876,0.000000864
261.5,8027,444,11.5,0.00001513874919,0.000000864
262,8027,444,11.5,0.00001513818111,0.000000864
262.5,8027,445,11.5,0.00001513759038,0.000000865
263,8027,445,11.5,0.000015136983,0.000000865
263.5,8027,445,11.5,0.00001513636515,0.000000865
264,8027,446,11.6,0.00001513574314,0.000000866
264.5,8027,446,11.6,0.00001513512346,0.000000866
265,8027,446,11.6,0.00001513451276,0.000000867
265.5,8027,447,11.6,0.00001513391784,0.000000867
266,8027,447,11.6,0.00001513334568,0.000000867
266.5,8027,447,11.6,0.00001513280341,0.000000868
267,8027,448,11.6,0.00001513229836,0.000000868
267.5,8027,448,11.6,0.000015131838,0.000000868
268,8027,448,11.6,0.00001513142998,0.000000869
268.5,8027,449,11.6,0.00001513108214,0.000000869
269,8027,449,11.7,0.0000151308025,0.00000087
269.5,8027,450,11.7,0.00001513059923,0.00000087
270,8027,450,11.7,0.00001513048072,0.00000087
270.5,8027,450,11.7,0.00001513048072,0.000000871
271,8027,451,11.7,0.00001513048072,0.000000871
271.5,8027,451,11.7,0.00001513048072,0.000000871
272,8027,451,11.7,0.00001513048072,0.000000872
272.5,8027,452,11.7,0.00001513048072,0.000000872
273,8027,452,11.7,0.00001513048072,0.000000873
273.5,8027,452,11.7,0.00001513048072,0.000000873
274,8027,453,11.7,0.00001513048072,0.000000873
274.5,8027,453,11.8,0.00001513048072,0.000000874
275,8027,453,11.8,0.00001513048072,0.000000874
275.5,8027,454,11.8,0.00001513048072,0.000000875
276,8027,454,11.8,0.00001513048072,0.000000875
276.5,8027,455,11.8,0.00001513048072,0.000000875
277,8027,455,11.8,0.00001513048072,0.000000876
277.5,8027,455,11.8,0.00001513048072,0.000000876
278,8027,456,11.8,0.00001513048072,0.000000876
278.5,8027,456,11.8,0.00001513048072,0.000000877
279,8027,456,11.8,0.00001513048072,0.000000877
279.5,8027,457,11.8,0.00001513048072,0.000000878
280,8027,457,11.9,0.00001513048072,0.000000878
280.5,8027,457,11.9,0.00001513048072,0.000000878
281,8027,458,11.9,0.00001513048072,0.000000879
281.5,8027,458,11.9,0.00001513048072,0.000000879
282,8027,459,11.9,0.00001513048072,0.000000879
282.5,8027,459,11.9,0.00001513048072,0.00000088
283,8027,459,11.9,0.00001513048072,0.00000088
283.5,8027,460,11.9,0.00001513048072,0.000000881
284,8027,460,11.9,0.00001513048072,0.000000881
284.5,8027,460,11.9,0.00001513048072,0.000000881
285,8027,461,11.9,0.00001513048072,0.000000882
285.5,8027,461,12,0.00001513048072,0.000000882
286,8027,462,12,0.00001513048072,0.000000882
286.5,8027,462,12,0.00001513048072,0.000000883
287,8027,462,12,0.00001513048072,0.000000883
287.5,8027,463,12,0.00001513048072,0.000000884
288,8027,463,12,0.00001513048072,0.000000884
288.5,8027,463,12,0.00001513048072,0.000000884
289,8027,464,12,0.00001513048072,0.000000885
289.5,8027,464,12,0.00001513048072,0.000000885
290,8027,465,12,0.00001513048072,0.000000886
290.5,8027,465,12,0.00001513048072,0.000000886
291,8027,465,12.1,0.00001513048072,0.000000886
291.5,8027,466,12.1,0.00001513048072,0.000000887
292,8027,466,12.1,0.00001513048072,0.000000887
292.5,8027,467,12.1,0.00001513048072,0.000000887
293,8027,467,12.1,0.00001513048072,0.000000888
293.5,8027,467,12.1,0.00001513048072,0.000000888
294,8027,468,12.1,0.00001513048072,0.000000889
294.5,8027,468,12.1,0.00001513048072,0.000000889
295,8027,469,12.1,0.00001513048072,0.000000889
295.5,8027,469,12.1,0.00001513048072,0.00000089
296,8027,469,12.1,0.00001513048072,0.00000089
296.5,8027,470,12.2,0.00001513048072,0.00000089
297,8027,470,12.2,0.00001513048072,0.000000891
297.5,8027,471,12.2,0.00001513048072,0.000000891
298,8027,471,12.2,0.00001513048072,0.000000892
298.5,8027,472,12.2,0.00001513048072,0.000000892
299,8027,472,12.2,0.00001513048072,0.000000892
299.5,8027,472,12.2,0.00001513048072,0.000000893
300,8027,473,12.2,0.00001513048072,0.000000893
